Repository: ricfulop/Flash-Balance-Solver

# Flash Balance Solver

A Python implementation of the Flash Balance equation from the paper "Lattice resonant amplification in solids and Flash" by Ric Fulop (MIT, 2025).

## Overview

Flash is a distinct state of matter that emerges when an external electrical drive overwhelms intrinsic damping in a solid lattice. This solver implements the Flash Balance equation that predicts the onset conditions for this state across diverse material families.

### The Flash Balance Equation

```
ΔB = ksoft × |ΔG°(T)| - [Wph + Δμchem + nFEr]
```

Flash ignition occurs when **ΔB ≤ 0**

Where:
- **ksoft**: Lattice softening factor (from first-principles β parameter)
- **ΔG°(T)**: Temperature-dependent Gibbs free energy of formation
- **Wph**: Phonon pumping work (non-thermal energy injection)
- **Δμchem**: Chemical potential work (e.g., from atmosphere)
- **nFEr**: Localized electrical work (n=electrons, F=Faraday, E=field, r=localization length)

## v1.2 - Complete Recalibration (January 2026)

### Key Updates
- **121 datapoints** fully calibrated across 17 material families
- **First-principles β derivation**: `β = 6400 × Z*/T_D² + 1.30` for ionic ceramics
- **0% prediction error** for 117/121 ceramic datapoints (analytical calibration)
- **J_crit model** for metals validated (Ni: +2.3% error)
- Complete DOI references for all experimental data

### Calibration Statistics

| Metric | Value |
|--------|-------|
| Total datapoints | 121 |
| Successfully calibrated | 117 (96.7%) |
| r_eff range | 3.3 - 825.6 μm |
| r_eff median | 32.0 μm |
| Prediction error | 0% (analytical) |

## Quick Start

```python
from flash_balance_solver import FlashBalanceSolver, MATERIAL_DATABASE

# Create solver for 8YSZ (Yttria-Stabilized Zirconia)
material = MATERIAL_DATABASE["8YSZ"]
solver = FlashBalanceSolver(material)

# Predict onset temperature at 100 V/cm
E_field = 100 * 100  # Convert V/cm to V/m
T_onset = solver.solve_onset_temperature(E_field)
print(f"Predicted onset: {T_onset:.0f} K ({T_onset-273:.0f} °C)")

# Solve for critical field at 850°C
T = 1123  # K
E_crit = solver.solve_critical_field(T)
print(f"Critical field: {E_crit/100:.0f} V/cm")
```

## First-Principles β Derivation

The ridge parameter β is derived from material properties:

### For Ionic Ceramics
```
β = 6400 × Z*/T_D² + 1.30
```

Where:
- **Z***: Born effective charge (from DFT or literature)
- **T_D**: Debye temperature (K)

### For Other Material Classes
| Class | β Formula | Notes |
|-------|-----------|-------|
| Covalent (SiC, B4C) | 0.30-0.31 | Strong bonds, minimal softening |
| Nitrides | 0.33-0.35 | Mixed ionic-covalent |
| Metals | 0.50 | Frenkel pair nucleation physics |

### k_soft Calculation
```
k_soft = 1 - β × (q*/q_D)² = 1 - 0.533 × β
```

Where q*/q_D ≈ 0.73 is the universal phonon ridge value from Nature Physics (2025).

## Data Files

### Primary Dataset
- **`data/calibrated_dataset_with_doi.csv`** - 121 fully calibrated datapoints with:
  - Material name and family
  - β and k_soft (first-principles)
  - Ea, σ₀, r_eff (calibrated)
  - T_onset, E-field, J_crit
  - DOI references

## Usage Examples

### 1. Predict Flash Onset Temperature

```python
from flash_balance_solver import FlashBalanceSolver, MATERIAL_DATABASE

# For TiO2 at 150 V/cm
solver = FlashBalanceSolver(MATERIAL_DATABASE["TiO2"])
T_onset = solver.solve_onset_temperature(150 * 100)  # V/cm to V/m
print(f"TiO2 onset at 150 V/cm: {T_onset:.0f} K")
```

### 2. Calculate Critical Current Density

```python

# Critical J for SrTiO3 at 550°C
solver = FlashBalanceSolver(MATERIAL_DATABASE["SrTiO3"])
T = 823  # K (550°C)
result = solver.solve_critical_current_density(T)
if result:
    J_crit, E_crit = result
    print(f"Critical J: {J_crit:.2e} A/m²")
    print(f"Critical E: {E_crit/100:.0f} V/cm")
```

### 3. Analyze Flash Balance Components

```python
solver = FlashBalanceSolver(MATERIAL_DATABASE["8YSZ"])
components = solver.get_balance_components(T=1100, E=100*100)

# Estimate for a new fluorite material
result = estimate_E_crit(
    Ea=0.9,           # Activation energy (eV)
    sigma_0=3.4e4,    # Pre-exponential (S/m)
    T=1100,           # Temperature (K)
    family="Fluorite",
    d50_nm=100        # Optional: particle size
)
print(f"E_crit ≈ {result['E_crit']:.0f} V/cm")
print(f"Confidence: {result['confidence']}")
```

# Output: J_crit ≈ 20.5 A/mm² (matches experimental 20 A/mm²)
```

### Material Parameters
- **Ea**: Activation energy for electrical conduction (eV)
- **sigma_0**: Pre-exponential conductivity factor (S/m)
- **beta (β)**: Ridge parameter (from first-principles or calibration)
- **k_soft**: Lattice softening factor = 1 - 0.533β
- **alpha_res**: Resonant coupling efficiency
- **gamma**: Damping exponent for phonon pumping
- **delta_H, delta_S**: Formation enthalpy and entropy (J/mol, J/mol·K)
- **n_electrons**: Electrons transferred per reaction unit
- **r_eff**: Effective localization length (m) - calibrated per material

File: data/approved_materials.json (part 1 of 4)
{
  "metadata": {
    "last_updated": "2026-01-19 22:07:19",
    "papers_total": 83,
    "papers_processed": 10,
    "papers_approved": 7,
    "papers_rejected": 0,
    "total_datapoints": 202
  },
  "papers": [
    {
      "paper_num": 8,
      "filename": "Al2O3:TZP Steil.pdf",
      "doi": "10.1016/j.jeurceramsoc.2015.02.033",
      "material": "Al2O3:TZP",
      "material_formula": "Al2O3",
      "material_family": "spinel",
      "category": "ONSET_ONLY",
      "completeness_score": 80,
      "Ea_eV": null,
      "Ea_source": "",
      "sigma_0_Sm": null,
      "delta_H": -1676000,
      "delta_S": -210,
      "datapoints": [
        {
          "condition_id": 1,
          "datapoint_type": "AT_ONSET",
          "T_K": 663,
          "T_C": 390,
          "E_field_Vcm": 2250,
          "J_Acm2": null,
          "J_mAmm2": null,
          "P_Wcm3": null,
          "V_applied": null,
          "I_mA": null,
          "heating_rate_Cmin": null,
          "hold_time_s": null,
          "atmosphere": "air",
          "sample_geometry": null,
          "gauge_length_mm": null,
          "cross_section_mm2": null,
          "green_density_pct": null,
          "final_density_pct": null,
          "grain_size_um": null,
          "sigma_Sm": null,
          "sigma_Scm": null,
          "source": "Page 4",
          "page": 4,
          "confidence": "M",
          "use_for_calibration": true,
          "notes": "T context: rted \ufb02ash  sintering  of  zirconia  obtained  at  ...",
          "T_start": 0,
          "J_crit": null
        },
        {
          "condition_id": 2,
          "datapoint_type": "AT_ONSET",
          "T_K": 673,
          "T_C": 400,
          "E_field_Vcm": 100,
          "J_Acm2": 0.5,
          "J_mAmm2": null,
          "P_Wcm3": null,
          "V_applied": null,
          "I_mA": null,
          "heating_rate_Cmin": null,
          "hold_time_s": null,
          "atmosphere": "air",
          "sample_geometry": null,
          "gauge_length_mm": null,
          "cross_section_mm2": null,
          "green_density_pct": null,
          "final_density_pct": null,
          "grain_size_um": null,
          "sigma_Sm": null,
          "sigma_Scm": null,
          "source": "Page 3",
          "page": 3,
          "confidence": "M",
          "use_for_calibration": true,
          "notes": "T context: s  were  measured  by  impedance spectroscopy at  ...",
          "T_start": 0,
          "J_crit": null
        },
        {
          "condition_id": 3,
          "datapoint_type": "AT_ONSET",
          "T_K": 1073,
          "T_C": 800,
          "E_field_Vcm": 100,
          "J_Acm2": 0.5,
          "J_mAmm2": null,
          "P_Wcm3": null,
          "V_applied": null,
          "I_mA": null,
          "heating_rate_Cmin": null,
          "hold_time_s": null,
          "atmosphere": "air",
          "sample_geometry": null,
          "gauge_length_mm": null,
          "cross_section_mm2": null,
          "green_density_pct": null,
          "final_density_pct": null,
          "grain_size_um": null,
          "sigma_Sm": null,
          "sigma_Scm": null,
          "source": "Page 3",
          "page": 3,
          "confidence": "M",
          "use_for_calibration": true,
          "notes": "T context:   35  s  incubation time  is  observed  at  T0 =  ...",
          "T_start": 0,
          "J_crit": null
        },
        {
          "condition_id": 4,
          "datapoint_type": "AT_ONSET",
          "T_K": 1173,
          "T_C": 900,
          "E_field_Vcm": 100,
          "J_Acm2": 0.5,
          "J_mAmm2": null,
          "P_Wcm3": null,
          "V_applied": null,
          "I_mA": null,
          "heating_rate_Cmin": null,
          "hold_time_s": null,
          "atmosphere": "air",
          "sample_geometry": null,
          "gauge_length_mm": null,
          "cross_section_mm2": null,
          "green_density_pct": null,
          "final_density_pct": null,
          "grain_size_um": null,
          "sigma_Sm": null,
          "sigma_Scm": null,
          "source": "Page 3",
          "page": 3,
          "confidence": "M",
          "use_for_calibration": true,
          "notes": "T context: e  0,  20  and  40  vol.%  alumina  samples,  at  ...",
          "T_start": 0,
          "J_crit": null
        },
        {
          "condition_id": 5,
          "datapoint_type": "AT_ONSET",
          "T_K": 1373,
          "T_C": 1100,
          "E_field_Vcm": 200,
          "J_Acm2": 20.0,
          "J_mAmm2": null,
          "P_Wcm3": null,
          "V_applied": null,
          "I_mA": null,
          "heating_rate_Cmin": null,
          "hold_time_s": null,
          "atmosphere": "air",
          "sample_geometry": null,
          "gauge_length_mm": null,
          "cross_section_mm2": null,
          "green_density_pct": null,
          "final_density_pct": null,
          "grain_size_um": null,
          "sigma_Sm": null,
          "sigma_Scm": null,
          "source": "Page 1",
          "page": 1,
          "confidence": "M",
          "use_for_calibration": true,
          "notes": "T context: pre-heating  temperatures  were  900,  1000  and  ...",
          "T_start": 0,
          "J_crit": null
        },
        {
          "condition_id": 6,
          "datapoint_type": "POST_FLASH",
          "T_K": 1773,
          "T_C": 1500,
          "E_field_Vcm": 100,
          "J_Acm2": 0.5,
          "J_mAmm2": null,
          "P_Wcm3": null,
          "V_applied": null,
          "I_mA": null,
          "heating_rate_Cmin": null,
          "hold_time_s": null,
          "atmosphere": "air",
          "sample_geometry": null,
          "gauge_length_mm": null,
          "cross_section_mm2": null,
          "green_density_pct": null,
          "final_density_pct": null,
          "grain_size_um": null,
          "sigma_Sm": null,
          "sigma_Scm": null,
          "source": "Page 3",
          "page": 3,
          "confidence": "M",
          "use_for_calibration": true,
          "notes": "T context:  by  conventional  sintering  (10 \u25e6C/min  up  to  ...",
          "T_start": 0,
          "J_crit": null
        }
      ],
      "extraction_date": "2026-01-19 18:19:03",
      "approved": true
    },
    {
      "paper_num": 9,
      "filename": "Alumina Sglavo.pdf",
      "doi": "10.1016/j.jeurceramsoc.2016.03.021",
      "material": "Alumina",
      "material_formula": "Al2O3",
      "material_family": "spinel",
      "category": "ONSET_ONLY",
      "completeness_score": 80,
      "Ea_eV": null,
      "Ea_source": "",
      "sigma_0_Sm": null,
      "delta_H": -1676000,
      "delta_S": -210,
      "datapoints": [
        {
          "condition_id": 1,
          "datapoint_type": "AT_ONSET",
          "T_K": 503,
          "T_C": 230,
          "E_field_Vcm": 250,
          "J_Acm2": 0.07,
          "J_mAmm2": 7.0,
          "P_Wcm3": null,
          "V_applied": null,
          "I_mA": null,
          "heating_rate_Cmin": null,
          "hold_time_s": null,
          "atmosphere": "air",
          "sample_geometry": null,
          "gauge_length_mm": null,
          "cross_section_mm2": null,
          "green_density_pct": null,
          "final_density_pct": null,
          "grain_size_um": null,
          "sigma_Sm": null,
          "sigma_Scm": null,
          "source": "Page 2",
          "page": 2,
          "confidence": "M",
          "use_for_calibration": true,
          "notes": "T context: h  sintering  (FS),  in  fact, decreases  by  120\u2013...",
          "T_start": 0,
          "J_crit": null
        },
        {
          "condition_id": 2,
          "datapoint_type": "AT_ONSET",
          "T_K": 503,
          "T_C": 230,
          "E_field_Vcm": 750,
          "J_Acm2": 0.07,
          "J_mAmm2": 7.0,
          "P_Wcm3": null,
          "V_applied": null,
          "I_mA": null,
          "heating_rate_Cmin": null,
          "hold_time_s": null,
          "atmosphere": "air",
          "sample_geometry": null,
          "gauge_length_mm": null,
          "cross_section_mm2": null,
          "green_density_pct": null,
          "final_density_pct": null,
          "grain_size_um": null,
          "sigma_Sm": null,
          "sigma_Scm": null,
          "source": "Page 2",
          "page": 2,
          "confidence": "M",
          "use_for_calibration": true,
          "notes": "T context: h  sintering  (FS),  in  fact, decreases  by  120\u2013...",
          "T_start": 0,
          "J_crit": null
        },
        {
          "condition_id": 3,
          "datapoint_type": "AT_ONSET",
          "T_K": 523,
          "T_C": 250,
          "E_field_Vcm": 1000,
          "J_Acm2": 0.05,
          "J_mAmm2": 5.0,
          "P_Wcm3": null,
          "V_applied": null,
          "I_mA": null,
          "heating_rate_Cmin": null,
          "hold_time_s": null,
          "atmosphere": "air",
          "sample_geometry": null,
          "gauge_length_mm": null,
          "cross_section_mm2": null,
          "green_density_pct": null,
          "final_density_pct": null,
          "grain_size_um": null,
          "sigma_Sm": null,
          "sigma_Scm": null,
          "source": "Page 3",
          "page": 3,
          "confidence": "M",
          "use_for_calibration": true,
          "notes": "T context:  interpolating  the  experimental  data  over  a  ...",
          "T_start": 0,
          "J_crit": null
        },
        {
          "condition_id": 4,
          "datapoint_type": "AT_ONSET",
          "T_K": 573,
          "T_C": 300,
          "E_field_Vcm": 500,
          "J_Acm2": null,
          "J_mAmm2": null,
          "P_Wcm3": null,
          "V_applied": null,
          "I_mA": null,
          "heating_rate_Cmin": null,
          "hold_time_s": null,
          "atmosphere": "air",
          "sample_geometry": null,
          "gauge_length_mm": null,
          "cross_section_mm2": null,
          "green_density_pct": null,
          "final_density_pct": null,
          "grain_size_um": null,
          "sigma_Sm": null,
          "sigma_Scm": null,
          "source": "Page 1",
          "page": 1,
          "confidence": "M",
          "use_for_calibration": true,
          "notes": "T context: electrodes  the sintering  temperature  is about  ...",
          "T_start": 0,
          "J_crit": null
        },
        {
          "condition_id": 5,
          "datapoint_type": "AT_ONSET",
          "T_K": 573,
          "T_C": 300,
          "E_field_Vcm": 1500,
          "J_Acm2": null,
          "J_mAmm2": null,
          "P_Wcm3": null,
          "V_applied": null,
          "I_mA": null,
          "heating_rate_Cmin": null,
          "hold_time_s": null,
          "atmosphere": "air",
          "sample_geometry": null,
          "gauge_length_mm": null,
          "cross_section_mm2": null,
          "green_density_pct": null,
          "final_density_pct": null,
          "grain_size_um": null,
          "sigma_Sm": null,
          "sigma_Scm": null,
          "source": "Page 1",
          "page": 1,
          "confidence": "M",
          "use_for_calibration": true,
          "notes": "T context: electrodes  the sintering  temperature  is about  ...",
          "T_start": 0,
          "J_crit": null
        },
        {
          "condition_id": 6,
          "datapoint_type": "AT_ONSET",
          "T_K": 623,
          "T_C": 350,
          "E_field_Vcm": 250,
          "J_Acm2": 0.07,
          "J_mAmm2": 7.0,
          "P_Wcm3": null,
          "V_applied": null,
          "I_mA": null,
          "heating_rate_Cmin": null,
          "hold_time_s": null,
          "atmosphere": "air",
          "sample_geometry": null,
          "gauge_length_mm": null,
          "cross_section_mm2": null,
          "green_density_pct": null,
          "final_density_pct": null,
          "grain_size_um": null,
          "sigma_Sm": null,
          "sigma_Scm": null,
          "source": "Page 2",
          "page": 2,
          "confidence": "M",
          "use_for_calibration": true,
          "notes": "T context: mA  power  supply,  when  the  sam- ple  reached  ...",
          "T_start": 0,
          "J_crit": null
        },
        {
          "condition_id": 7,
          "datapoint_type": "AT_ONSET",
          "T_K": 623,
          "T_C": 350,
          "E_field_Vcm": 750,
          "J_Acm2": 0.07,
          "J_mAmm2": 7.0,
          "P_Wcm3": null,
          "V_applied": null,
          "I_mA": null,
          "heating_rate_Cmin": null,
          "hold_time_s": null,
          "atmosphere": "air",
          "sample_geometry": null,
          "gauge_length_mm": null,
          "cross_section_mm2": null,
          "green_density_pct": null,
          "final_density_pct": null,
          "grain_size_um": null,
          "sigma_Sm": null,
          "sigma_Scm": null,
          "source": "Page 2",
          "page": 2,
          "confidence": "M",
          "use_for_calibration": true,
          "notes": "T context: mA  power  supply,  when  the  sam- ple  reached  ...",
          "T_start": 0,
          "J_crit": null
        },
        {
          "condition_id": 8,
          "datapoint_type": "AT_ONSET",
          "T_K": 1173,
          "T_C": 900,
          "E_field_Vcm": 500,
          "J_Acm2": null,
          "J_mAmm2": null,
          "P_Wcm3": null,
          "V_applied": null,
          "I_mA": null,
          "heating_rate_Cmin": null,
          "hold_time_s": null,
          "atmosphere": "air",
          "sample_geometry": null,
          "gauge_length_mm": null,
          "cross_section_mm2": null,
          "green_density_pct": null,
          "final_density_pct": null,
          "grain_size_um": null,
          "sigma_Sm": null,
          "sigma_Scm": null,
          "source": "Page 1",
          "page": 1,
          "confidence": "M",
          "use_for_calibration": true,
          "notes": "T context: ased  with  the  applied  E-\ufb01eld  even  down  to \u2248...",
          "T_start": 0,
          "J_crit": null
        },
        {
          "condition_id": 9,
          "datapoint_type": "AT_ONSET",
          "T_K": 1173,
          "T_C": 900,
          "E_field_Vcm": 1500,
          "J_Acm2": null,
          "J_mAmm2": null,
          "P_Wcm3": null,
          "V_applied": null,
          "I_mA": null,
          "heating_rate_Cmin": null,
          "hold_time_s": null,
          "atmosphere": "air",
          "sample_geometry": null,
          "gauge_length_mm": null,
          "cross_section_mm2": null,
          "green_density_pct": null,
          "final_density_pct": null,
          "grain_size_um": null,
          "sigma_Sm": null,
          "sigma_Scm": null,
          "source": "Page 1",
          "page": 1,
          "confidence": "M",
          "use_for_calibration": false,
          "notes": "T context: ased  with  the  applied  E-\ufb01eld  even  down  to \u2248...",
          "T_start": 0,
          "J_crit": null
        },
        {
          "condition_id": 10,
          "datapoint_type": "AT_ONSET",
          "T_K": 1193,
          "T_C": 920,
          "E_field_Vcm": 250,
          "J_Acm2": 0.07,
          "J_mAmm2": 7.0,
          "P_Wcm3": null,
          "V_applied": null,
          "I_mA": null,
          "heating_rate_Cmin": null,
          "hold_time_s": null,
          "atmosphere": "air",
          "sample_geometry": null,
          "gauge_length_mm": null,
          "cross_section_mm2": null,
          "green_density_pct": null,
          "final_density_pct": null,
          "grain_size_um": null,
          "sigma_Sm": null,
          "sigma_Scm": null,
          "source": "Page 2",
          "page": 2,
          "confidence": "M",
          "use_for_calibration": true,
          "notes": "T context:  V/cm,  when  the  material  sinters  at  around  ...",
          "T_start": 0,
          "J_crit": null
        },
        {
          "condition_id": 11,
          "datapoint_type": "AT_ONSET",
          "T_K": 1193,
          "T_C": 920,
          "E_field_Vcm": 750,
          "J_Acm2": 0.07,
          "J_mAmm2": 7.0,
          "P_Wcm3": null,
          "V_applied": null,
          "I_mA": null,
          "heating_rate_Cmin": null,
          "hold_time_s": null,
          "atmosphere": "air",
          "sample_geometry": null,
          "gauge_length_mm": null,
          "cross_section_mm2": null,
          "green_density_pct": null,
          "final_density_pct": null,
          "grain_size_um": null,
          "sigma_Sm": null,
          "sigma_Scm": null,
          "source": "Page 2",
          "page": 2,
          "confidence": "M",
          "use_for_calibration": true,
          "notes": "T context:  V/cm,  when  the  material  sinters  at  around  ...",
          "T_start": 0,
          "J_crit": null
        },
        {
          "condition_id": 12,
          "datapoint_type": "AT_ONSET",
          "T_K": 1323,
          "T_C": 1050,
          "E_field_Vcm": 250,
          "J_Acm2": 0.07,
          "J_mAmm2": 7.0,
          "P_Wcm3": null,
          "V_applied": null,
          "I_mA": null,
          "heating_rate_Cmin": null,
          "hold_time_s": null,
          "atmosphere": "air",
          "sample_geometry": null,
          "gauge_length_mm": null,
          "cross_section_mm2": null,
          "green_density_pct": null,
          "final_density_pct": null,
          "grain_size_um": null,
          "sigma_Sm": null,
          "sigma_Scm": null,
          "source": "Page 2",
          "page": 2,
          "confidence": "M",
          "use_for_calibration": true,
          "notes": "T context: 00  V/cm),  sinter at  temperatures  lower  than  ...",
          "T_start": 0,
          "J_crit": null
        },
        {
          "condition_id": 13,
          "datapoint_type": "AT_ONSET",
          "T_K": 1323,
          "T_C": 1050,
          "E_field_Vcm": 750,
          "J_Acm2": 0.07,
          "J_mAmm2": 7.0,
          "P_Wcm3": null,
          "V_applied": null,
          "I_mA": null,
          "heating_rate_Cmin": null,
          "hold_time_s": null,
          "atmosphere": "air",
          "sample_geometry": null,
          "gauge_length_mm": null,
          "cross_section_mm2": null,
          "green_density_pct": null,
          "final_density_pct": null,
          "grain_size_um": null,
          "sigma_Sm": null,
          "sigma_Scm": null,
          "source": "Page 2",
          "page": 2,
          "confidence": "M",
          "use_for_calibration": false,
          "notes": "T context: 00  V/cm),  sinter at  temperatures  lower  than  ...",
          "T_start": 0,
          "J_crit": null
        },
        {
          "condition_id": 14,
          "datapoint_type": "AT_ONSET",
          "T_K": 1473,
          "T_C": 1200,
          "E_field_Vcm": 1000,
          "J_Acm2": 0.05,
          "J_mAmm2": 5.0,
          "P_Wcm3": null,
          "V_applied": null,
          "I_mA": null,
          "heating_rate_Cmin": null,
          "hold_time_s": null,
          "atmosphere": "air",
          "sample_geometry": null,
          "gauge_length_mm": null,
          "cross_section_mm2": null,
          "green_density_pct": null,
          "final_density_pct": null,
          "grain_size_um": null,
          "sigma_Sm": null,
          "sigma_Scm": null,
          "source": "Page 3",
          "page": 3,
          "confidence": "M",
          "use_for_calibration": false,
          "notes": "T context:   carried  out  at  lower temperature  (usually  <...",
          "T_start": 0,
          "J_crit": null
        },
        {
          "condition_id": 15,
          "datapoint_type": "AT_ONSET",
          "T_K": 1533,
          "T_C": 1260,
          "E_field_Vcm": 500,
          "J_Acm2": null,
          "J_mAmm2": null,
          "P_Wcm3": null,
          "V_applied": null,
          "I_mA": null,
          "heating_rate_Cmin": null,
          "hold_time_s": null,
          "atmosphere": "air",
          "sample_geometry": null,
          "gauge_length_mm": null,
          "cross_section_mm2": null,
          "green_density_pct": null,
          "final_density_pct": null,
          "grain_size_um": null,
          "sigma_Sm": null,
          "sigma_Scm": null,
          "source": "Page 1",
          "page": 1,
          "confidence": "M",
          "use_for_calibration": false,
          "notes": "T context: mina was  successfully  \ufb02ash  sintered  down  to  ...",
          "T_start": 0,
          "J_crit": null
        },
        {
          "condition_id": 16,
          "datapoint_type": "AT_ONSET",
          "T_K": 1533,
          "T_C": 1260,
          "E_field_Vcm": 1500,
          "J_Acm2": null,
          "J_mAmm2": null,
          "P_Wcm3": null,
          "V_applied": null,
          "I_mA": null,
          "heating_rate_Cmin": null,
          "hold_time_s": null,
          "atmosphere": "air",
          "sample_geometry": null,
          "gauge_length_mm": null,
          "cross_section_mm2": null,
          "green_density_pct": null,
          "final_density_pct": null,
          "grain_size_um": null,
          "sigma_Sm": null,
          "sigma_Scm": null,
          "source": "Page 1",
          "page": 1,
          "confidence": "M",
          "use_for_calibration": false,
          "notes": "T context: mina was  successfully  \ufb02ash  sintered  down  to  ...",
          "T_start": 0,
          "J_crit": null
        },
        {
          "condition_id": 17,
          "datapoint_type": "AT_ONSET",
          "T_K": 1573,
          "T_C": 1300,
          "E_field_Vcm": 1000,
          "J_Acm2": 0.05,
          "J_mAmm2": 5.0,
          "P_Wcm3": null,
          "V_applied": null,
          "I_mA": null,
          "heating_rate_Cmin": null,
          "hold_time_s": null,
          "atmosphere": "air",
          "sample_geometry": null,
          "gauge_length_mm": null,
          "cross_section_mm2": null,
          "green_density_pct": null,
          "final_density_pct": null,
          "grain_size_um": null,
          "sigma_Sm": null,
          "sigma_Scm": null,
          "source": "Page 3",
          "page": 3,
          "confidence": "M",
          "use_for_calibration": false,
          "notes": "T context: using  a  radio- tracer  at  high  temperature  (>...",
          "T_start": 0,
          "J_crit": null
        },
        {
          "condition_id": 18,
          "datapoint_type": "AT_ONSET",
          "T_K": 1673,
          "T_C": 1400,
          "E_field_Vcm": 1000,
          "J_Acm2": 0.05,
          "J_mAmm2": 5.0,
          "P_Wcm3": null,
          "V_applied": null,
          "I_mA": null,
          "heating_rate_Cmin": null,
          "hold_time_s": null,
          "atmosphere": "air",
          "sample_geometry": null,
          "gauge_length_mm": null,
          "cross_section_mm2": null,
          "green_density_pct": null,
          "final_density_pct": null,
          "grain_size_um": null,
          "sigma_Sm": null,
          "sigma_Scm": null,
          "source": "Page 3",
          "page": 3,
          "confidence": "M",
          "use_for_calibration": false,
          "notes": "T context: igh  temperature,  becoming  predominant  around  ...",
          "T_start": 0,
          "J_crit": null
        },
        {
          "condition_id": 19,
          "datapoint_type": "AT_ONSET",
          "T_K": 1923,
          "T_C": 1650,
          "E_field_Vcm": 1000,
          "J_Acm2": 0.05,
          "J_mAmm2": 5.0,
          "P_Wcm3": null,
          "V_applied": null,
          "I_mA": null,
          "heating_rate_Cmin": null,
          "hold_time_s": null,
          "atmosphere": "air",
          "sample_geometry": null,
          "gauge_length_mm": null,
          "cross_section_mm2": null,
          "green_density_pct": null,
          "final_density_pct": null,
          "grain_size_um": null,
          "sigma_Sm": null,
          "sigma_Scm": null,
          "source": "Page 3",
          "page": 3,
          "confidence": "M",
          "use_for_calibration": false,
          "notes": "T context: 3+ diffusion,  even  at  high  temperature  (1000\u2013...",
          "T_start": 0,
          "J_crit": null
        }
      ],
      "extraction_date": "2026-01-19 20:45:33",
      "approved": true
    },
    {
      "paper_num": 10,
      "filename": "B4C Part 1 Todd.pdf",
      "doi": "10.1016/j.ceramint.2024.05.250",
      "material": "B4C",
      "material_formula": "B4C",
      "material_family": "carbide",
      "category": "ONSET_ONLY",
      "completeness_score": 70,
      "Ea_eV": null,
      "Ea_source": "",
      "sigma_0_Sm": null,
      "delta_H": -40000,
      "delta_S": -10,
      "datapoints": [
        {
          "condition_id": 1,
          "datapoint_type": "AT_ONSET",
          "T_K": 1423,
          "T_C": 1150,
          "E_field_Vcm": 350,
          "J_Acm2": null,
          "J_mAmm2": null,
          "P_Wcm3": null,
          "V_applied": null,
          "I_mA": null,
          "heating_rate_Cmin": null,
          "hold_time_s": null,
          "atmosphere": "air",
          "sample_geometry": null,
          "gauge_length_mm": null,
          "cross_section_mm2": null,
          "green_density_pct": null,
          "final_density_pct": null,
          "grain_size_um": 0.6,
          "sigma_Sm": null,
          "sigma_Scm": null,
          "source": "Page 1",
          "page": 1,
          "confidence": "M",
          "use_for_calibration": false,
          "notes": "T context: d if SPS is conducted at elevated temperatures  (>...",
          "T_start": 0,
          "J_crit": null
        },
        {
          "condition_id": 2,
          "datapoint_type": "AT_ONSET",
          "T_K": 1423,
          "T_C": 1150,
          "E_field_Vcm": 500,
          "J_Acm2": null,
          "J_mAmm2": null,
          "P_Wcm3": null,
          "V_applied": null,
          "I_mA": null,
          "heating_rate_Cmin": null,
          "hold_time_s": null,
          "atmosphere": "air",
          "sample_geometry": null,
          "gauge_length_mm": null,
          "cross_section_mm2": null,
          "green_density_pct": null,
          "final_density_pct": null,
          "grain_size_um": 0.6,
          "sigma_Sm": null,
          "sigma_Scm": null,
          "source": "Page 1",
          "page": 1,
          "confidence": "M",
          "use_for_calibration": false,
          "notes": "T context: d if SPS is conducted at elevated temperatures  (>...",
          "T_start": 0,
          "J_crit": null
        },
        {
          "condition_id": 3,
          "datapoint_type": "AT_ONSET",
          "T_K": 1773,
          "T_C": 1500,
          "E_field_Vcm": 350,
          "J_Acm2": null,
          "J_mAmm2": null,
          "P_Wcm3": null,
          "V_applied": null,
          "I_mA": null,
          "heating_rate_Cmin": null,
          "hold_time_s": null,
          "atmosphere": "air",
          "sample_geometry": null,
          "gauge_length_mm": null,
          "cross_section_mm2": null,
          "green_density_pct": null,
          "final_density_pct": null,
          "grain_size_um": 0.6,
          "sigma_Sm": null,
          "sigma_Scm": null,
          "source": "Page 1",
          "page": 1,
          "confidence": "M",
          "use_for_calibration": false,
          "notes": "T context: up to 350 V/cm) at  temperatures between 1000 and ...",
          "T_start": 0,
          "J_crit": null
        },
        {
          "condition_id": 4,
          "datapoint_type": "AT_ONSET",
          "T_K": 1773,
          "T_C": 1500,
          "E_field_Vcm": 500,
          "J_Acm2": null,
          "J_mAmm2": null,
          "P_Wcm3": null,
          "V_applied": null,
          "I_mA": null,
          "heating_rate_Cmin": null,
          "hold_time_s": null,
          "atmosphere": "air",
          "sample_geometry": null,
          "gauge_length_mm": null,
          "cross_section_mm2": null,
          "green_density_pct": null,
          "final_density_pct": null,
          "grain_size_um": 0.6,
          "sigma_Sm": null,
          "sigma_Scm": null,
          "source": "Page 1",
          "page": 1,
          "confidence": "M",
          "use_for_calibration": false,
          "notes": "T context: up to 350 V/cm) at  temperatures between 1000 and ...",
          "T_start": 0,
          "J_crit": null
        }
      ],
      "extraction_date": "2026-01-19 20:48:54",
      "approved": true
    },
    {
      "paper_num": 11,
      "filename": "B4C Part 2 Todd.pdf",
      "doi": "10.1016/j.ceramint.2024.11.314",
      "material": "B4C",
      "material_formula": "B4C",
      "material_family": "carbide",
      "category": "ONSET_ONLY",
      "completeness_score": 70,
      "Ea_eV": null,
      "Ea_source": "",
      "sigma_0_Sm": null,
      "delta_H": -40000,
      "delta_S": -10,
      "datapoints": [
        {
          "condition_id": 1,
          "datapoint_type": "AT_ONSET",
          "T_K": 473,
          "T_C": 200,
          "E_field_Vcm": 40,
          "J_Acm2": null,
          "J_mAmm2": null,
          "P_Wcm3": null,
          "V_applied": null,
          "I_mA": null,
          "heating_rate_Cmin": null,
          "hold_time_s": null,
          "atmosphere": "air",
          "sample_geometry": null,
          "gauge_length_mm": null,
          "cross_section_mm2": null,
          "green_density_pct": 87,
          "final_density_pct": 97,
          "grain_size_um": 0.6,
          "sigma_Sm": null,
          "sigma_Scm": null,
          "source": "Page 8",
          "page": 8,
          "confidence": "M",
          "use_for_calibration": true,
          "notes": "T context: C if a field of 40 V/cm is applied [8], which is \u2248...",
          "T_start": 0,
          "J_crit": null
        },
        {
          "condition_id": 2,
          "datapoint_type": "AT_ONSET",
          "T_K": 823,
          "T_C": 550,
          "E_field_Vcm": 280,
          "J_Acm2": null,
          "J_mAmm2": null,
          "P_Wcm3": null,
          "V_applied": null,
          "I_mA": null,
          "heating_rate_Cmin": null,
          "hold_time_s": null,
          "atmosphere": "air",
          "sample_geometry": null,
          "gauge_length_mm": null,
          "cross_section_mm2": null,
          "green_density_pct": 87,
          "final_density_pct": 97,
          "grain_size_um": 0.6,
          "sigma_Sm": null,
          "sigma_Scm": null,
          "source": "Page 1",
          "page": 1,
          "confidence": "M",
          "use_for_calibration": false,
          "notes": "T context: 15 W/mm3) and environmental temperatures of up to ...",
          "T_start": 0,
          "J_crit": null
        },
        {
          "condition_id": 3,
          "datapoint_type": "AT_ONSET",
          "T_K": 873,
          "T_C": 600,
          "E_field_Vcm": 25,
          "J_Acm2": null,
          "J_mAmm2": null,
          "P_Wcm3": null,
          "V_applied": null,
          "I_mA": null,
          "heating_rate_Cmin": null,
          "hold_time_s": null,
          "atmosphere": "air",
          "sample_geometry": null,
          "gauge_length_mm": null,
          "cross_section_mm2": null,
          "green_density_pct": 87,
          "final_density_pct": 97,
          "grain_size_um": 0.6,
          "sigma_Sm": null,
          "sigma_Scm": null,
          "source": "Page 2",
          "page": 2,
          "confidence": "M",
          "use_for_calibration": true,
          "notes": "T context: ducted in argon (Ar, 99.998 % pure, <5 vpm O2) at ...",
          "T_start": 0,
          "J_crit": null
        },
        {
          "condition_id": 4,
          "datapoint_type": "AT_ONSET",
          "T_K": 873,
          "T_C": 600,
          "E_field_Vcm": 200,
          "J_Acm2": null,
          "J_mAmm2": null,
          "P_Wcm3": null,
          "V_applied": null,
          "I_mA": null,
          "heating_rate_Cmin": null,
          "hold_time_s": null,
          "atmosphere": "air",
          "sample_geometry": null,
          "gauge_length_mm": null,
          "cross_section_mm2": null,
          "green_density_pct": 87,
          "final_density_pct": 97,
          "grain_size_um": 0.6,
          "sigma_Sm": null,
          "sigma_Scm": null,
          "source": "Page 2",
          "page": 2,
          "confidence": "M",
          "use_for_calibration": false,
          "notes": "T context: ducted in argon (Ar, 99.998 % pure, <5 vpm O2) at ...",
          "T_start": 0,
          "J_crit": null
        },
        {
          "condition_id": 5,
          "datapoint_type": "AT_ONSET",
          "T_K": 873,
          "T_C": 600,
          "E_field_Vcm": 350,
          "J_Acm2": null,
          "J_mAmm2": null,
          "P_Wcm3": null,
          "V_applied": null,
          "I_mA": null,
          "heating_rate_Cmin": null,
          "hold_time_s": null,
          "atmosphere": "air",
          "sample_geometry": null,
          "gauge_length_mm": null,
          "cross_section_mm2": null,
          "green_density_pct": 87,
          "final_density_pct": 97,
          "grain_size_um": 0.6,
          "sigma_Sm": null,
          "sigma_Scm": null,
          "source": "Page 2",
          "page": 2,
          "confidence": "M",
          "use_for_calibration": false,
          "notes": "T context: ducted in argon (Ar, 99.998 % pure, <5 vpm O2) at ...",
          "T_start": 0,
          "J_crit": null
        },
        {
          "condition_id": 6,
          "datapoint_type": "AT_ONSET",
          "T_K": 873,
          "T_C": 600,
          "E_field_Vcm": 500,
          "J_Acm2": null,
          "J_mAmm2": null,
          "P_Wcm3": null,
          "V_applied": null,
          "I_mA": null,
          "heating_rate_Cmin": null,
          "hold_time_s": null,
          "atmosphere": "air",
          "sample_geometry": null,
          "gauge_length_mm": null,
          "cross_section_mm2": null,
          "green_density_pct": 87,
          "final_density_pct": 97,
          "grain_size_um": 0.6,
          "sigma_Sm": null,
          "sigma_Scm": null,
          "source": "Page 2",
          "page": 2,
          "confidence": "M",
          "use_for_calibration": false,
          "notes": "T context: ducted in argon (Ar, 99.998 % pure, <5 vpm O2) at ...",
          "T_start": 0,
          "J_crit": null
        },
        {
          "condition_id": 7,
          "datapoint_type": "AT_ONSET",
          "T_K": 1073,
          "T_C": 800,
          "E_field_Vcm": 40,
          "J_Acm2": null,
          "J_mAmm2": null,
          "P_Wcm3": null,
          "V_applied": null,
          "I_mA": null,
          "heating_rate_Cmin": null,
          "hold_time_s": null,
          "atmosphere": "air",
          "sample_geometry": null,
          "gauge_length_mm": null,
          "cross_section_mm2": null,
          "green_density_pct": 87,
          "final_density_pct": 97,
          "grain_size_um": 0.6,
          "sigma_Sm": null,
          "sigma_Scm": null,
          "source": "Page 8",
          "page": 8,
          "confidence": "M",
          "use_for_calibration": false,
          "notes": "T context: se. SiC shows a rapid increase in current around \u2248...",
          "T_start": 0,
          "J_crit": null
        },
        {
          "condition_id": 8,
          "datapoint_type": "AT_ONSET",
          "T_K": 1273,
          "T_C": 1000,
          "E_field_Vcm": 40,
          "J_Acm2": null,
          "J_mAmm2": null,
          "P_Wcm3": null,
          "V_applied": null,
          "I_mA": null,
          "heating_rate_Cmin": null,
          "hold_time_s": null,
          "atmosphere": "air",
          "sample_geometry": null,
          "gauge_length_mm": null,
          "cross_section_mm2": null,
          "green_density_pct": 87,
          "final_density_pct": 97,
          "grain_size_um": 0.6,
          "sigma_Sm": null,
          "sigma_Scm": null,
          "source": "Page 8",
          "page": 8,
          "confidence": "M",
          "use_for_calibration": false,
          "notes": "T context: ting carbides at low environmental temperatures (<...",
          "T_start": 0,
          "J_crit": null
        },
        {
          "condition_id": 9,
          "datapoint_type": "AT_ONSET",
          "T_K": 1305,
          "T_C": 1032,
          "E_field_Vcm": 40,
          "J_Acm2": null,
          "J_mAmm2": null,
          "P_Wcm3": null,
          "V_applied": null,
          "I_mA": null,
          "heating_rate_Cmin": null,
          "hold_time_s": null,
          "atmosphere": "air",
          "sample_geometry": null,
          "gauge_length_mm": null,
          "cross_section_mm2": null,
          "green_density_pct": 87,
          "final_density_pct": 97,
          "grain_size_um": 0.6,
          "sigma_Sm": null,
          "sigma_Scm": null,
          "source": "Page 8",
          "page": 8,
          "confidence": "M",
          "use_for_calibration": false,
          "notes": "T context: pts to FS SiC [8] with a low furnace temperature (...",
          "T_start": 0,
          "J_crit": null
        },
        {
          "condition_id": 10,
          "datapoint_type": "AT_ONSET",
          "T_K": 1443,
          "T_C": 1170,
          "E_field_Vcm": 280,
          "J_Acm2": null,
          "J_mAmm2": null,
          "P_Wcm3": null,
          "V_applied": null,
          "I_mA": null,
          "heating_rate_Cmin": null,
          "hold_time_s": null,
          "atmosphere": "air",
          "sample_geometry": null,
          "gauge_length_mm": null,
          "cross_section_mm2": null,
          "green_density_pct": 87,
          "final_density_pct": 97,
          "grain_size_um": 0.6,
          "sigma_Sm": null,
          "sigma_Scm": null,
          "source": "Page 1",
          "page": 1,
          "confidence": "M",
          "use_for_calibration": false,
          "notes": "T context: eved 88 % RD with an environmental temperature of ...",
          "T_start": 0,
          "J_crit": null
        },
        {
          "condition_id": 11,
          "datapoint_type": "AT_ONSET",
          "T_K": 1773,
          "T_C": 1500,
          "E_field_Vcm": 280,
          "J_Acm2": null,
          "J_mAmm2": null,
          "P_Wcm3": null,
          "V_applied": null,
          "I_mA": null,
          "heating_rate_Cmin": null,
          "hold_time_s": null,
          "atmosphere": "air",
          "sample_geometry": null,
          "gauge_length_mm": null,
          "cross_section_mm2": null,
          "green_density_pct": 87,
          "final_density_pct": 97,
          "grain_size_um": 0.6,
          "sigma_Sm": null,
          "sigma_Scm": null,
          "source": "Page 1",
          "page": 1,
          "confidence": "M",
          "use_for_calibration": false,
          "notes": "T context: e results showed that at a furnace temperature of ...",
          "T_start": 0,
          "J_crit": null
        }
      ],
      "extraction_date": "2026-01-19 20:50:05",
      "approved": true
    },
    {
      "paper_num": 13,
      "filename": "BaTiO3 Yamamoto.pdf",
      "doi": "10.2109/jcersj2.20181",
      "material": "BaTiO3",
      "material_formula": "BaTiO3",
      "material_family": "perovskite",
      "category": "ONSET_ONLY",
      "completeness_score": 80,
      "Ea_eV": null,
      "Ea_source": "",
      "sigma_0_Sm": null,
      "delta_H": -1660000,
      "delta_S": -192,
      "datapoints": [
        {
          "condition_id": 1,
          "datapoint_type": "AT_ONSET",
          "T_K": 573,
          "T_C": 300,
          "E_field_Vcm": 140,
          "J_Acm2": null,
          "J_mAmm2": null,
          "P_Wcm3": null,
          "V_applied": null,
          "I_mA": null,
          "heating_rate_Cmin": null,
          "hold_time_s": null,
          "atmosphere": "air",
          "sample_geometry": null,
