Repository: ricfulop/Flash-Balance-Solver

# Flash Balance Solver

A Python implementation of the Flash Balance equation from the paper "Lattice resonant amplification in solids and Flash" by Ric Fulop (MIT, 2025).

## Overview

Flash is a distinct state of matter that emerges when an external electrical drive overwhelms intrinsic damping in a solid lattice. This solver implements the Flash Balance equation that predicts the onset conditions for this state across diverse material families.

### For Other Material Classes
| Class | β Formula | Notes |
|-------|-----------|-------|
| Covalent (SiC, B4C) | 0.30-0.31 | Strong bonds, minimal softening |
| Nitrides | 0.33-0.35 | Mixed ionic-covalent |

File: data/extraction_progress.json
{
  "current_paper": 40,
  "total_papers": 83,
  "last_processed": "MgAl2O4 Yoshida.pdf",
  "session_time": "2026-01-19 22:07:27"
}

File: data/flash_activation_length.json
{
  "description": "Flash Activation Length (\u03bb_flash) Database",
  "version": "1.0",
  "parameter_definitions": {
    "lambda_flash_um": "Flash activation length - characteristic scale for electrical work localization [\u00b5m]",
    "d50_um": "Estimated median particle size [\u00b5m]",
    "rho_rel": "Relative density of green compact",
    "porosity": "Porosity = 1 - rho_rel",
    "state": "Material state: green_compact, dense, or single_crystal",
    "family": "Crystal structure family",
    "Ea_eV": "Activation energy for electrical conduction [eV]",
    "sigma_0_Sm": "Pre-exponential conductivity [S/m]"
  },
  "predictive_formula": {
    "description": "First-principles estimate of \u03bb_flash",
    "formula": "\u03bb_flash = A \u00d7 d\u2085\u2080^\u03b1 \u00d7 \u03c6^\u03b2 \u00d7 \u03c3\u2080^\u03b3 \u00d7 exp(\u03b4\u00d7Ea) \u00d7 T^\u03b5",
    "coefficients": {
      "A": 39,
      "alpha_d50": -0.11,
      "beta_porosity": -6.01,
      "gamma_sigma0": 0.32,
      "delta_Ea": -0.72,
      "epsilon_T": -1.18
    },
    "accuracy": "56% within factor of 2",
    "R_squared": 0.34
  },
  "materials": {
    "(La,Ta)-TiO2": {
      "lambda_flash_um": 0.1,
      "lambda_flash_range": [
        0.1,
        0.1
      ],
      "d50_um": 0.1,
      "rho_rel": 0.55,
      "porosity": 0.45,
      "state": "green_compact",
      "family": "oxide",
      "Ea_eV": 1.5,
      "sigma_0_Sm": 1000.0,
      "T_onset_range_K": [
        1373,
        1373
      ],
      "E_range_Vcm": [
        300,
        300
      ],
      "n_datapoints": 1,
      "DOI": "10.1007/s10854-024-12518-3"
    },
    "(La0.2Nd0.2Sm0.2Eu0.2Gd0.2)2Zr2O7": {
      "lambda_flash_um": 0.01,
      "lambda_flash_range": [
        0.01,
        0.01
      ],
      "d50_um": 0.5,
      "rho_rel": 0.55,
      "porosity": 0.45,
      "state": "green_compact",
      "family": "pyrochlore",
      "Ea_eV": 0.5,
      "sigma_0_Sm": 1.0,
      "T_onset_range_K": [
        1323,
        1323
      ],
      "E_range_Vcm": [
        150,
        150
      ],
      "n_datapoints": 1,
      "DOI": "10.1111/jace.19505"
    },
    "(Mg,Co,Ni,Cu,Zn)1-xLixO": {
      "lambda_flash_um": 500.0,
      "lambda_flash_range": [
        500.0,
        500.0
      ],
      "d50_um": 50,
      "rho_rel": 0.6,
      "porosity": 0.4,
      "state": "green_compact",
      "family": "high_entropy_oxide",
      "Ea_eV": 0.3,
      "sigma_0_Sm": 10000.0,
      "T_onset_range_K": [
        298,
        298
      ],
      "E_range_Vcm": [
        50,
        625
      ],
      "n_datapoints": 3,
      "DOI": "10.3390/ma15113836"
    },
    "(Nb1/3Ta1/3Ti1/3)N": {
      "lambda_flash_um": 76.0,
      "lambda_flash_range": [
        76.0,
        76.0
      ],
      "d50_um": 0.5,
      "rho_rel": 0.55,
      "porosity": 0.45,
      "state": "green_compact",
      "family": "nitride",
      "Ea_eV": 0.2,
      "sigma_0_Sm": 100.0,
      "T_onset_range_K": [
        1123,
        1123
      ],
      "E_range_Vcm": [
        32,
        32
      ],
      "n_datapoints": 1,
      "DOI": "10.1111/jace.17226"
    },
    "(ZrO\u2082)\u2080.\u2088(CeO\u2082)\u2080.\u2082": {
      "lambda_flash_um": 2.0,
      "lambda_flash_range": [
        2.0,
        2.0
      ],
      "d50_um": 0.5,
      "rho_rel": 0.55,
      "porosity": 0.45,
      "state": "green_compact",
      "family": "fluorite",
      "Ea_eV": 0.8,
      "sigma_0_Sm": 10000.0,
      "T_onset_range_K": [
        1473,
        1473
      ],
      "E_range_Vcm": [
        250,
        250
      ],
      "n_datapoints": 1,
      "DOI": "10.1111/jace.18426"
    },
    "3YSZ": {
      "lambda_flash_um": 1.245,
      "lambda_flash_range": [
        0.12,
        14.0
      ],
      "d50_um": 0.3,
      "rho_rel": 0.55,
      "porosity": 0.45,
      "state": "green_compact",
      "family": "fluorite",
      "Ea_eV": 1.0,
      "sigma_0_Sm": 25000.0,
      "T_onset_range_K": [
        1023,
        1173
      ],
      "E_range_Vcm": [
        100,
        200
      ],
      "n_datapoints": 6,
      "DOI": "10.1111/j.1551-2916.2010.04089.x"
    },
    "3YSZ-Al\u2082O\u2083 (50:50)": {
      "lambda_flash_um": 10.0,
      "lambda_flash_range": [
        10.0,
        10.0
      ],
      "d50_um": 0.3,
      "rho_rel": 0.55,
      "porosity": 0.45,
      "state": "green_compact",
      "family": "composite",
      "Ea_eV": 0.8,
      "sigma_0_Sm": 10000.0,
      "T_onset_range_K": [
        1573,
        1573
      ],
      "E_range_Vcm": [
        150,
        150
      ],
      "n_datapoints": 1,
      "DOI": "10.1016/j.jeurceramsoc.2014.04.043"
    },
    "3YSZ-Sinterforging (5 MPa)": {
      "lambda_flash_um": 50.0,
      "lambda_flash_range": [
        50.0,
        50.0
      ],
      "d50_um": 0.3,
      "rho_rel": 0.65,
      "porosity": 0.35,
      "state": "green_compact",
      "family": "fluorite",
      "Ea_eV": 1.0,
      "sigma_0_Sm": 500000.0,
      "T_onset_range_K": [
        1148,
        1148
      ],
      "E_range_Vcm": [
        100,
        100
      ],
      "n_datapoints": 1,
      "DOI": "10.1016/j.jeurceramsoc.2012.02.030"
    },
    "8YSZ": {
      "lambda_flash_um": 3.46,
      "lambda_flash_range": [
        1.05,
        40.0
      ],
      "d50_um": 0.4,
      "rho_rel": 0.55,
      "porosity": 0.45,
      "state": "green_compact",
      "family": "oxide",
      "Ea_eV": 0.85,
      "sigma_0_Sm": 10000.0,
      "T_onset_range_K": [
        973,
        1173
      ],
      "E_range_Vcm": [
        75,
        200
      ],
      "n_datapoints": 6,
      "DOI": "10.1111/jace.18804"
    },
    "Al\u2082O\u2083-3YSZ (50:50)": {
      "lambda_flash_um": 30.0,
      "lambda_flash_range": [
        30.0,
        30.0
      ],
      "d50_um": 0.3,
      "rho_rel": 0.55,
      "porosity": 0.45,
      "state": "green_compact",
      "family": "oxide_composite",
      "Ea_eV": 1.0,
      "sigma_0_Sm": 7000.0,
      "T_onset_range_K": [
        1348,
        1348
      ],
      "E_range_Vcm": [
        150,
        150
      ],
      "n_datapoints": 1,
      "DOI": "10.1111/jace.14178"
    },
    "GDC10": {
      "lambda_flash_um": 0.02,
      "lambda_flash_range": [
        0.02,
        0.02
      ],
      "d50_um": 0.2,
      "rho_rel": 0.55,
      "porosity": 0.45,
      "state": "green_compact",
      "family": "oxide",
      "Ea_eV": 0.8,
      "sigma_0_Sm": 100.0,
      "T_onset_range_K": [
        1373,
        1373
      ],
      "E_range_Vcm": [
        50,
        50
      ],
      "n_datapoints": 1,
      "DOI": "10.1111/jace.17847"
    },
    "Gd:Sm-Pr-CeO2": {
      "lambda_flash_um": 1.0,
      "lambda_flash_range": [
        1.0,
        1.0
      ],
      "d50_um": 0.2,
      "rho_rel": 0.55,
      "porosity": 0.45,
      "state": "green_compact",
      "family": "oxide",
      "Ea_eV": 0.6,
      "sigma_0_Sm": 200.0,
      "T_onset_range_K": [
        998,
        998
      ],
      "E_range_Vcm": [
        50,
        50
      ],
      "n_datapoints": 1,
      "DOI": "10.3390/ma12081218"
    },
    "Irradiated-YSZ": {
      "lambda_flash_um": 5.0,
      "lambda_flash_range": [
        5.0,
        5.0
      ],
      "d50_um": 0.3,
      "rho_rel": 0.55,
      "porosity": 0.45,
      "state": "green_compact",
      "family": "fluorite",
      "Ea_eV": 0.5,
      "sigma_0_Sm": 1.0,
      "T_onset_range_K": [
        1133,
        1133
      ],
      "E_range_Vcm": [
        150,
        150
      ],
      "n_datapoints": 1,
      "DOI": "10.1016/j.scriptamat.2019.06.004"
    },
    "KNN": {
      "lambda_flash_um": 6.3,
      "lambda_flash_range": [
        2.52,
        10.0
      ],
      "d50_um": 1.0,
      "rho_rel": 0.55,
      "porosity": 0.45,
      "state": "green_compact",
      "family": "perovskite",
      "Ea_eV": 0.5,
      "sigma_0_Sm": 10.0,
      "T_onset_range_K": [
        1073,
        1273
      ],
      "E_range_Vcm": [
        50,
        150
      ],
      "n_datapoints": 7,
      "DOI": "10.1111/jace.18119"
    },
    "MgAl2O4": {
      "lambda_flash_um": 7.6,
      "lambda_flash_range": [
        0.01,
        12.6
      ],
      "d50_um": 0.2,
      "rho_rel": 0.55,
      "porosity": 0.45,
      "state": "green_compact",
      "family": "spinel",
      "Ea_eV": 0.7,
      "sigma_0_Sm": 10.0,
      "T_onset_range_K": [
        673,
        1423
      ],
      "E_range_Vcm": [
        100,
        1000
      ],
      "n_datapoints": 3,
      "DOI": "10.1111/jace.15974"
    },
    "MgO-doped Al\u2082O\u2083": {
      "lambda_flash_um": 1.5,
      "lambda_flash_range": [
        1.5,
        1.5
      ],
      "d50_um": 0.5,
      "rho_rel": 0.55,
      "porosity": 0.45,
      "state": "green_compact",
      "family": "corundum",
      "Ea_eV": 0.7,
      "sigma_0_Sm": 200.0,
      "T_onset_range_K": [
        1533,
        1533
      ],
      "E_range_Vcm": [
        1000,
        1000
      ],
      "n_datapoints": 1,
      "DOI": "10.1016/j.jeurceramsoc.2011.07.004"
    },
    "MnCo2O4": {
      "lambda_flash_um": 100.0,
      "lambda_flash_range": [
        50.0,
        2450.0
      ],
      "d50_um": 0.5,
      "rho_rel": 0.55,
      "porosity": 0.45,
      "state": "green_compact",
      "family": "spinel",
      "Ea_eV": 0.2,
      "sigma_0_Sm": 100000.0,
      "T_onset_range_K": [
        423,
        623
      ],
      "E_range_Vcm": [
        2,
        10
      ],
      "n_datapoints": 3,
      "DOI": "10.1016/j.jeurceramsoc.2014.02.012"
    },
    "NaNbO3": {
      "lambda_flash_um": 5.75,
      "lambda_flash_range": [
        5.1,
        8.1
      ],
      "d50_um": 0.8,
      "rho_rel": 0.55,
      "porosity": 0.45,
      "state": "green_compact",
      "family": "perovskite",
      "Ea_eV": 0.8,
      "sigma_0_Sm": 1000.0,
      "T_onset_range_K": [
        1135,
        1283
      ],
      "E_range_Vcm": [
        400,
        700
      ],
      "n_datapoints": 4,
      "DOI": "10.1016/j.matlet.2018.09.167"
    },
    "Ni": {
      "lambda_flash_um": 1.0,
      "lambda_flash_range": [
        1.0,
        1.0
      ],
      "d50_um": 50,
      "rho_rel": 0.6,
      "porosity": 0.4,
      "state": "green_compact",
      "family": "metal",
      "Ea_eV": 0.3,
      "sigma_0_Sm": 100000.0,
      "T_onset_range_K": [
        1273,
        1273
      ],
      "E_range_Vcm": [
        2,
        2
      ],
      "n_datapoints": 1,
      "DOI": "10.1111/jace.19735"
    },
    "Porcelain Stoneware": {
      "lambda_flash_um": 3.9,
      "lambda_flash_range": [
        1.5,
        6.6
      ],
      "d50_um": 20,
      "rho_rel": 0.6,
      "porosity": 0.4,
      "state": "green_compact",
      "family": "glass_ceramic",
      "Ea_eV": 0.84,
      "sigma_0_Sm": 1000.0,
      "T_onset_range_K": [
        1173,
        1323
      ],
      "E_range_Vcm": [
        350,
        500
      ],
      "n_datapoints": 4,
      "DOI": "10.1111/jace.15162"
    },
    "Porous-SiO2": {
      "lambda_flash_um": 0.35,
      "lambda_flash_range": [
        0.001,
        1.14
      ],
      "d50_um": 5,
      "rho_rel": 0.55,
      "porosity": 0.45,
      "state": "green_compact",
      "family": "oxide",
      "Ea_eV": 0.7,
      "sigma_0_Sm": 1.0,
      "T_onset_range_K": [
        873,
        973
      ],
      "E_range_Vcm": [
        2500,
        3000
      ],
      "n_datapoints": 4,
      "DOI": "10.1016/j.jnoncrysol.2017.09.024"
    },
    "Re": {
      "lambda_flash_um": 0.5,
      "lambda_flash_range": [
        0.5,
        0.5
      ],
      "d50_um": 30,
      "rho_rel": 0.6,
      "porosity": 0.4,
      "state": "green_compact",
      "family": "metal",
      "Ea_eV": 0.28,
      "sigma_0_Sm": 500.0,
      "T_onset_range_K": [
        1173,
        1173
      ],
      "E_range_Vcm": [
        100,
        100
      ],
      "n_datapoints": 1,
      "DOI": "10.1007/s11661-024-07461-1"
    },
    "SDC (Sm\u2082O\u2083-doped CeO\u2082)": {
      "lambda_flash_um": 5.0,
      "lambda_flash_range": [
        5.0,
        5.0
      ],
      "d50_um": 0.2,
      "rho_rel": 0.55,
      "porosity": 0.45,
      "state": "green_compact",
      "family": "oxide",
      "Ea_eV": 0.5,
      "sigma_0_Sm": 20000.0,
      "T_onset_range_K": [
        1123,
        1123
      ],
      "E_range_Vcm": [
        120,
        120
      ],
      "n_datapoints": 1,
      "DOI": "10.1016/j.scriptamat.2018.09.014"
    },
    "SiCw/3YSZ (17.5 vol%)": {
      "lambda_flash_um": 10.0,
      "lambda_flash_range": [
        10.0,
        10.0
      ],
      "d50_um": 0.3,
      "rho_rel": 0.55,
      "porosity": 0.45,
      "state": "green_compact",
      "family": "composite",
      "Ea_eV": 0.5,
      "sigma_0_Sm": 20000.0,
      "T_onset_range_K": [
        1273,
        1273
      ],
      "E_range_Vcm": [
        80,
        80
      ],
      "n_datapoints": 1,
      "DOI": "10.1016/j.jeurceramsoc.2016.02.014"
    },
    "SnO\u2082-AC (1 kHz)": {
      "lambda_flash_um": 50.0,
      "lambda_flash_range": [
        50.0,
        50.0
      ],
      "d50_um": 0.5,
      "rho_rel": 0.55,
      "porosity": 0.45,
      "state": "green_compact",
      "family": "rutile",
      "Ea_eV": 0.45,
      "sigma_0_Sm": 5000.0,
      "T_onset_range_K": [
        1373,
        1373
      ],
      "E_range_Vcm": [
        80,
        80
      ],
      "n_datapoints": 1,
      "DOI": "10.1016/j.jeurceramsoc.2013.09.017"
    },
    "SrFe\u2081\u2082O\u2081\u2089": {
      "lambda_flash_um": 30.0,
      "lambda_flash_range": [
        30.0,
        30.0
      ],
      "d50_um": 0.5,
      "rho_rel": 0.55,
      "porosity": 0.45,
      "state": "green_compact",
      "family": "ferrite",
      "Ea_eV": 0.37,
      "sigma_0_Sm": 25000.0,
      "T_onset_range_K": [
        1123,
        1123
      ],
      "E_range_Vcm": [
        40,
        40
      ],
      "n_datapoints": 1,
      "DOI": "10.1016/j.jallcom.2022.166203"
    },
    "SrTiO3-Fe": {
      "lambda_flash_um": 44.0,
      "lambda_flash_range": [
        41.0,
        47.0
      ],
      "d50_um": 0.5,
      "rho_rel": 0.55,
      "porosity": 0.45,
      "state": "green_compact",
      "family": "perovskite",
      "Ea_eV": 0.0,
      "sigma_0_Sm": 1000.0,
      "T_onset_range_K": [
        1127,
        1371
      ],
      "E_range_Vcm": [
        140,
        140
      ],
      "n_datapoints": 3,
      "DOI": "10.1016/j.actamat.2018.12.007"
    },
    "SrTiO\u2083 (undoped)": {
      "lambda_flash_um": 2.78,
      "lambda_flash_range": [
        0.45,
        10.0
      ],
      "d50_um": 0.5,
      "rho_rel": 0.55,
      "porosity": 0.45,
      "state": "green_compact",
      "family": "perovskite",
      "Ea_eV": 0.6,
      "sigma_0_Sm": 1000.0,
      "T_onset_range_K": [
        1023,
        1223
      ],
      "E_range_Vcm": [
        400,
        700
      ],
      "n_datapoints": 6,
      "DOI": "10.1016/j.scriptamat.2016.03.001"
    },
    "SrTi\u2081\u208b\u2093Fe\u2093O\u2083\u208b\u03b4": {
      "lambda_flash_um": 1.0,
      "lambda_flash_range": [
        1.0,
        1.0
      ],
      "d50_um": 0.5,
      "rho_rel": 0.55,
      "porosity": 0.45,
      "state": "green_compact",
      "family": "perovskite",
      "Ea_eV": 0.63,
      "sigma_0_Sm": 3000.0,
      "T_onset_range_K": [
        1123,
        1123
      ],
      "E_range_Vcm": [
        600,
        600
      ],
      "n_datapoints": 1,
      "DOI": "10.1016/j.jeurceramsoc.2016.07.037"
    },
    "TiO\u2082 (Single Crystal)": {
      "lambda_flash_um": 15.0,
      "lambda_flash_range": [
        15.0,
        15.0
      ],
      "d50_um": 1000,
      "rho_rel": 1.0,
      "porosity": 0.0,
      "state": "single_crystal",
      "family": "oxide",
      "Ea_eV": 0.55,
      "sigma_0_Sm": 100.0,
      "T_onset_range_K": [
        300,
        300
      ],
      "E_range_Vcm": [
        450,
        500
      ],
      "n_datapoints": 2,
      "DOI": "10.1111/jace.18798"
    },
    "UO\u2082": {
      "lambda_flash_um": 35.0,
      "lambda_flash_range": [
        35.0,
        35.0
      ],
      "d50_um": 0.5,
      "rho_rel": 0.55,
      "porosity": 0.45,
      "state": "green_compact",
      "family": "actinide-oxide",
      "Ea_eV": 0.2,
      "sigma_0_Sm": 100000.0,
      "T_onset_range_K": [
        300,
        589
      ],
      "E_range_Vcm": [
        57,
        187
      ],
      "n_datapoints": 3,
      "DOI": "10.1016/j.jnucmat.2017.06.022"
    },
    "W": {
      "lambda_flash_um": 100.0,
      "lambda_flash_range": [
        100.0,
        100.0
      ],
      "d50_um": 20,
      "rho_rel": 0.6,
      "porosity": 0.4,
      "state": "green_compact",
      "family": "metal",
      "Ea_eV": 0.3,
      "sigma_0_Sm": 100000.0,
      "T_onset_range_K": [
        1273,
        1273
      ],
      "E_range_Vcm": [
        2,
        2
      ],
      "n_datapoints": 1,
      "DOI": "10.1111/jace.19532"
    },
    "WC": {
      "lambda_flash_um": 8.96,
      "lambda_flash_range": [
        1.0,
        18.18
      ],
      "d50_um": 1.0,
      "rho_rel": 0.55,
      "porosity": 0.45,
      "state": "green_compact",
      "family": "carbide",
      "Ea_eV": 0.45,
      "sigma_0_Sm": 800.0,
      "T_onset_range_K": [
        1073,
        1273
      ],
      "E_range_Vcm": [
        80,
        150
      ],
      "n_datapoints": 6,
      "DOI": "10.3390/ma14247655"
    },
    "ZnO": {
      "lambda_flash_um": 5.0,
      "lambda_flash_range": [
        1.75,
        6.91
      ],
      "d50_um": 0.3,
      "rho_rel": 0.55,
      "porosity": 0.45,
      "state": "green_compact",
      "family": "oxide",
      "Ea_eV": 0.3,
      "sigma_0_Sm": 1000.0,
      "T_onset_range_K": [
        773,
        973
      ],
      "E_range_Vcm": [
        150,
        400
      ],
      "n_datapoints": 5,
      "DOI": "10.1016/j.actamat.2015.04.018"
    },
    "ZrN": {
      "lambda_flash_um": 20.0,
      "lambda_flash_range": [
        20.0,
        20.0
      ],
      "d50_um": 0.5,
      "rho_rel": 0.55,
      "porosity": 0.45,
      "state": "green_compact",
      "family": "nitride",
      "Ea_eV": 0.25,
      "sigma_0_Sm": 20000.0,
      "T_onset_range_K": [
        1023,
        1023
      ],
      "E_range_Vcm": [
        32,
        32
      ],
      "n_datapoints": 1,
      "DOI": "10.1111/jace.19719"
    },
    "c-ZrO\u2082 (Single Crystal)": {
      "lambda_flash_um": 30.0,
      "lambda_flash_range": [
        30.0,
        30.0
      ],
      "d50_um": 1000,
      "rho_rel": 1.0,
      "porosity": 0.0,
      "state": "single_crystal",
      "family": "fluorite",
      "Ea_eV": 0.5,
      "sigma_0_Sm": 100000.0,
      "T_onset_range_K": [
        588,
        588
      ],
      "E_range_Vcm": [
        230,
        230
      ],
      "n_datapoints": 1,
      "DOI": "10.1016/j.scriptamat.2016.12.006"
    },
    "\u03b1-Al\u2082O\u2083": {
      "lambda_flash_um": 2.3,
      "lambda_flash_range": [
        2.3,
        2.3
      ],
      "d50_um": 0.5,
      "rho_rel": 0.55,
      "porosity": 0.45,
      "state": "green_compact",
      "family": "corundum",
      "Ea_eV": 0.82,
      "sigma_0_Sm": 800.0,
      "T_onset_range_K": [
        1173,
        1173
      ],
      "E_range_Vcm": [
        1500,
        1500
      ],
      "n_datapoints": 1,
      "DOI": "10.1016/j.jeurceramsoc.2016.03.021"
    },
    "\u03b1-SiC": {
      "lambda_flash_um": 5.0,
      "lambda_flash_range": [
        5.0,
        5.0
      ],
      "d50_um": 0.5,
      "rho_rel": 0.55,
      "porosity": 0.45,
      "state": "green_compact",
      "family": "carbide",
      "Ea_eV": 0.9,
      "sigma_0_Sm": 10000.0,
      "T_onset_range_K": [
        2358,
        2358
      ],
      "E_range_Vcm": [
        20,
        20
      ],
      "n_datapoints": 1,
      "DOI": "10.1016/j.actamat.2022.118362"
    },
    "MgAl2O4 (High-T)": {
      "lambda_flash_um": 0.51,
      "lambda_flash_range": [
        0.09,
        0.82
      ],
      "d50_um": 0.2,
      "rho_rel": 0.55,
      "porosity": 0.45,
      "state": "green_compact",
      "family": "spinel",
      "Ea_eV": 0.85,
      "sigma_0_Sm": 200.0,
      "T_onset_range_K": [
        1678,
        1940
      ],
      "E_range_Vcm": [
        300,
        750
      ],
      "n_datapoints": 5,
      "DOI": "10.1016/j.jeurceramsoc.2019.03.005"
    },
    "B4C": {
      "lambda_flash_um": 5.565,
      "lambda_flash_range": [
        4.12,
        60.18
      ],
      "d50_um": 1.0,
      "rho_rel": 0.55,
      "porosity": 0.45,
      "state": "green_compact",
      "family": "carbide",
      "Ea_eV": 1.35,
      "sigma_0_Sm": 1000.0,
      "T_onset_range_K": [
        1373,
        1673
      ],
      "E_range_Vcm": [
        40,
        350
      ],
      "n_datapoints": 4,
      "DOI": "10.1016/j.ceramint.2024.05.250"
    },
    "BiFeO3": {
      "lambda_flash_um": 6.355,
      "lambda_flash_range": [
        0.03,
        131.83
      ],
      "d50_um": 0.5,
      "rho_rel": 0.55,
      "porosity": 0.45,
      "state": "green_compact",
      "family": "perovskite",
      "Ea_eV": 0.65,
      "sigma_0_Sm": 100.0,
      "T_onset_range_K": [
        1023,
        1170
      ],
      "E_range_Vcm": [
        10,
        150
      ],
      "n_datapoints": 4,
      "DOI": "10.1111/jace.14990"
    },
    "Co2MnO4": {
      "lambda_flash_um": 44.975,
      "lambda_flash_range": [
        17.01,
        72.94
      ],
      "d50_um": 0.5,
      "rho_rel": 0.55,
      "porosity": 0.45,
      "state": "green_compact",
      "family": "spinel",
      "Ea_eV": 0.1,
      "sigma_0_Sm": 100.0,
      "T_onset_range_K": [
        773,
        873
      ],
      "E_range_Vcm": [
        50,
        100
      ],
      "n_datapoints": 2,
      "DOI": "10.1016/j.jpowsour.2010.10.036"
    },
    "LLZO": {
      "lambda_flash_um": 3.68,
      "lambda_flash_range": [
        2.77,
        4.59
      ],
      "d50_um": 0.5,
      "rho_rel": 0.55,
      "porosity": 0.45,
      "state": "green_compact",
      "family": "garnet",
      "Ea_eV": 0.45,
      "sigma_0_Sm": 1000.0,
      "T_onset_range_K": [
        1073,
        1173
      ],
      "E_range_Vcm": [
        80,
        100
      ],
      "n_datapoints": 2,
      "DOI": "10.1007/s11581-024-06046-7"
    },
    "GDC": {
      "lambda_flash_um": 21.4,
      "lambda_flash_range": [
        2.98,
        38.57
      ],
      "d50_um": 0.2,
      "rho_rel": 0.55,
      "porosity": 0.45,
      "state": "green_compact",
      "family": "fluorite",
      "Ea_eV": 0.91,
      "sigma_0_Sm": 50.0,
      "T_onset_range_K": [
        873,
        1073
      ],
      "E_range_Vcm": [
        50,
        100
      ],
      "n_datapoints": 7,
      "DOI": "10.1111/jace.17847"
    },
    "BaTiO3": {
      "lambda_flash_um": 3.205,
      "lambda_flash_range": [
        0.09,
        6.32
      ],
      "d50_um": 0.5,
      "rho_rel": 0.55,
      "porosity": 0.45,
      "state": "green_compact",
      "family": "perovskite",
      "Ea_eV": 0.8,
      "sigma_0_Sm": 1000.0,
      "T_onset_range_K": [
        1173,
        1273
      ],
      "E_range_Vcm": [
        50,
        100
      ],
      "n_datapoints": 2,
      "DOI": "10.2109/jcersj2.20181"
    },
    "Al2O3:TZP": {
      "lambda_flash_um": 1.01,
      "lambda_flash_range": [
        0.45,
        3.97
      ],
      "d50_um": 0.3,
      "rho_rel": 0.55,
      "porosity": 0.45,
      "state": "green_compact",
      "family": "fluorite",
      "Ea_eV": 0.9,
      "sigma_0_Sm": 25000.0,
      "T_onset_range_K": [
        1073,
        1273
      ],
      "E_range_Vcm": [
        100,
        200
      ],
      "n_datapoints": 3,
      "DOI": "10.1016/j.jeurceramsoc.2015.02.033"
    },
    "Doped-ZnO": {
      "lambda_flash_um": 23.18,
      "lambda_flash_range": [
        8.15,
        59.91
      ],
      "d50_um": 0.3,
      "rho_rel": 0.55,
      "porosity": 0.45,
      "state": "green_compact",
      "family": "wurtzite",
      "Ea_eV": 0.45,
      "sigma_0_Sm": 10000.0,
      "T_onset_range_K": [
        773,
        973
      ],
      "E_range_Vcm": [
        30,
        100
      ],
      "n_datapoints": 3,
      "DOI": "10.1016/j.actamat.2019.10.009"
    },
    "Doped-TiO2": {
      "lambda_flash_um": 32.42,
      "lambda_flash_range": [
        16.02,
        53.04
      ],
      "d50_um": 0.1,
      "rho_rel": 0.55,
      "porosity": 0.45,
      "state": "green_compact",
      "family": "rutile",
      "Ea_eV": 0.5,
      "sigma_0_Sm": 500.0,
      "T_onset_range_K": [
        873,
        1073
      ],
      "E_range_Vcm": [
        30,
        100
      ],
      "n_datapoints": 3,
      "DOI": "10.1007/s10854-024-12518-3"
    },
    "\u03b1-Al\u2082O\u2083 (flash)": {
      "lambda_flash_um": 2.02,
      "lambda_flash_range": [
        0.12,
        2.68
      ],
      "d50_um": 0.5,
      "rho_rel": 0.55,
      "porosity": 0.45,
      "state": "green_compact",
      "family": "corundum",
      "Ea_eV": 0.8,
      "sigma_0_Sm": 100.0,
      "T_onset_range_K": [
        1173,
        1373
      ],
      "E_range_Vcm": [
        750,
        1500
      ],
      "n_datapoints": 5,
      "DOI": "10.1016/j.jeurceramsoc.2016.03.021"
    },
    "LLZO-RFS": {
      "lambda_flash_um": 5.88,
      "lambda_flash_range": [
        0.31,
        9.14
      ],
      "d50_um": 0.5,
      "rho_rel": 0.55,
      "porosity": 0.45,
      "state": "green_compact",
      "family": "garnet",
      "Ea_eV": 0.52,
      "sigma_0_Sm": 4000.0,
      "T_onset_range_K": [
        873,
        1073
      ],
      "E_range_Vcm": [
        80,
        150
      ],
      "n_datapoints": 3,
      "DOI": "10.1111/jace.16625"
    },
    "LTO (Li4Ti5O12)": {
      "lambda_flash_um": 4.64,
      "lambda_flash_range": [
        3.66,
        7.49
      ],
      "d50_um": 0.5,
      "rho_rel": 0.55,
      "porosity": 0.45,
      "state": "green_compact",
      "family": "spinel",
      "Ea_eV": 0.21,
      "sigma_0_Sm": 500.0,
      "T_onset_range_K": [
        673,
        873
      ],
      "E_range_Vcm": [
        50,
        150
      ],
      "n_datapoints": 3,
      "DOI": "10.1111/jace.18086"
    }
  },
  "n_materials": 51
}

File: data/improved_prediction_formula.json
{
  "description": "Improved E_crit prediction formula with thermodynamic corrections",
  "version": "2.0",
  "formula": "E_crit = (C_family / \u221a\u03c3(T)) \u00d7 (\u03c3\u2080/10\u2074)^0.12 \u00d7 (Ea)^-0.27 \u00d7 (d\u2085\u2080/500)^-0.08 \u00d7 (T/Tm)^0.15",
  "family_constants": {
    "Fluorite": 165,
    "Perovskite": 185,
    "Spinel": 345,
    "Wurtzite": 290,
    "Rutile": 45,
    "Metal": 140,
    "Corundum": 70,
    "Carbide": 155,
    "Nitride": 150,
    "Garnet": 350,
    "Glass": 335,
    "Universal": 176
  },
  "correction_exponents": {
    "sigma_0": 0.12,
    "Ea": -0.27,
    "d50": -0.08,
    "T_Tm": 0.15,
    "HR": 0.05
  },
  "reference_values": {
    "sigma_0_ref": 10000.0,
    "Ea_ref": 1.0,
    "d50_ref": 500,
    "HR_ref": 10,
    "Tm_ref": 2500
  },
  "accuracy_comparison": {
    "baseline_formula": {
      "description": "E = C / \u221a\u03c3(T)",
      "median_error_pct": 58,
      "within_15_pct": 13,
      "within_30_pct": 25
    },
    "with_corrections": {
      "description": "E = (C/\u221a\u03c3) \u00d7 corrections",
      "median_error_pct": 40,
      "within_15_pct": 18,
      "within_30_pct": 39
    },
    "machine_learning": {
      "description": "Random Forest with all features",
      "median_error_pct": 31,
      "within_15_pct": 24,
      "within_30_pct": 49
    },
    "with_calibrated_lambda": {
      "description": "Full solver with calibrated \u03bb_flash",
      "median_error_pct": 5,
      "within_15_pct": 90,
      "within_30_pct": 95
    }
  },
  "key_finding": "\u03bb_flash (Flash Activation Length) captures material-specific effects that cannot be predicted from general thermodynamic properties. To achieve <15% error, calibrated \u03bb_flash values are required.",
  "feature_importance": {
    "log_sigma_T": 0.508,
    "Ef_eV (defect formation)": 0.11,
    "Tm_K (melting point)": 0.074,
    "d50_nm (particle size)": 0.07,
    "Eg_eV (band gap)": 0.052,
    "family": 0.044,
    "T/Tm (homologous temp)": 0.038
  }
}

File: data/material_aliases.json
{
  "version": "1.0",
  "description": "Canonical material names and aliases for consistent naming in Flash Balance Solver",
  "materials": [
    {
      "canonical": "8YSZ",
      "aliases": ["8 mol% Y2O3-ZrO2", "8mol% yttria-stabilized zirconia", "YSZ-8", "ZrO2-8Y2O3", "8Y-ZrO2", "8YSZ", "8 mol% YSZ"],
      "formula": "Zr0.84Y0.16O1.92",
      "family": "fluorite"
    },
    {
      "canonical": "3YSZ",
      "aliases": ["3 mol% Y2O3-ZrO2", "3mol% yttria-stabilized zirconia", "YSZ-3", "3Y-TZP", "3YSZ", "3 mol% YSZ"],
      "formula": "Zr0.94Y0.06O1.97",
      "family": "fluorite"
    },
    {
      "canonical": "GDC",
      "aliases": ["Gd-doped ceria", "gadolinia-doped ceria", "Ce0.9Gd0.1O1.95", "GDC10", "10GDC", "CGO"],
      "formula": "Ce0.9Gd0.1O1.95",
      "family": "fluorite"
    },
    {
      "canonical": "TiO2",
      "aliases": ["titania", "titanium dioxide", "rutile", "anatase"],
      "formula": "TiO2",
      "family": "rutile"
    },
    {
      "canonical": "SnO2",
      "aliases": ["tin oxide", "tin dioxide", "stannic oxide", "cassiterite"],
      "formula": "SnO2",
      "family": "rutile"
    },
    {
      "canonical": "SrTiO3",
      "aliases": ["strontium titanate", "STO"],
      "formula": "SrTiO3",
      "family": "perovskite"
    },
    {
      "canonical": "BaTiO3",
      "aliases": ["barium titanate", "BTO", "BT"],
      "formula": "BaTiO3",
      "family": "perovskite"
    },
    {
      "canonical": "BiFeO3",
      "aliases": ["bismuth ferrite", "BFO"],
      "formula": "BiFeO3",
      "family": "perovskite"
    },
    {
      "canonical": "KNN",
      "aliases": ["K0.5Na0.5NbO3", "potassium sodium niobate", "KNaNbO3"],
      "formula": "K0.5Na0.5NbO3",
      "family": "perovskite"
    },
    {
      "canonical": "Al2O3",
      "aliases": ["alumina", "aluminum oxide", "corundum", "alpha-Al2O3"],
      "formula": "Al2O3",
      "family": "spinel"
    },
    {
      "canonical": "MgAl2O4",
      "aliases": ["magnesium aluminate", "spinel", "MgO·Al2O3"],
      "formula": "MgAl2O4",
      "family": "spinel"
    },
    {
      "canonical": "SiC",
      "aliases": ["silicon carbide", "carborundum", "alpha-SiC", "beta-SiC"],
      "formula": "SiC",
      "family": "carbide"
    },
    {
      "canonical": "WC",
      "aliases": ["tungsten carbide"],
      "formula": "WC",
      "family": "carbide"
    },
    {
      "canonical": "B4C",
      "aliases": ["boron carbide"],
      "formula": "B4C",
      "family": "carbide"
    },
    {
      "canonical": "TiN",
      "aliases": ["titanium nitride"],
      "formula": "TiN",
      "family": "nitride"
    },
    {
      "canonical": "ZrN",
      "aliases": ["zirconium nitride"],
      "formula": "ZrN",
      "family": "nitride"
    },
    {
      "canonical": "Si3N4",
      "aliases": ["silicon nitride"],
      "formula": "Si3N4",
      "family": "nitride"
    },
    {
      "canonical": "LLZO",
      "aliases": ["Li7La3Zr2O12", "lithium lanthanum zirconium oxide", "garnet electrolyte"],
      "formula": "Li7La3Zr2O12",
      "family": "garnet"
    },
    {
      "canonical": "ZnO",
      "aliases": ["zinc oxide", "zincite"],
      "formula": "ZnO",
      "family": "wurtzite"
    },
    {
      "canonical": "UO2",
      "aliases": ["uranium dioxide", "urania", "uraninite"],
      "formula": "UO2",
      "family": "fluorite"
    },
    {
      "canonical": "CeO2",
      "aliases": ["ceria", "cerium dioxide", "cerium oxide"],
      "formula": "CeO2",
      "family": "fluorite"
    },
    {
      "canonical": "W",
      "aliases": ["tungsten", "wolfram"],
      "formula": "W",
      "family": "metal"
    },
    {
      "canonical": "Ni",
      "aliases": ["nickel"],
      "formula": "Ni",
      "family": "metal"
    },
    {
      "canonical": "Re",
      "aliases": ["rhenium"],
      "formula": "Re",
      "family": "metal"
    },
    {
      "canonical": "Al",
      "aliases": ["aluminum", "aluminium"],
      "formula": "Al",
      "family": "metal"
    }
  ],
  "families": {
    "fluorite": {
      "description": "Cubic fluorite structure (CaF2-type)",
      "typical_materials": ["8YSZ", "3YSZ", "GDC", "CeO2", "UO2"],
      "typical_ksoft": 0.10,
      "typical_Ea_range": [0.7, 1.2]
    },
    "rutile": {
      "description": "Tetragonal rutile structure",
      "typical_materials": ["TiO2", "SnO2"],
      "typical_ksoft": 0.24,
      "typical_Ea_range": [0.3, 0.6]
    },
    "perovskite": {
      "description": "Cubic/tetragonal perovskite structure (ABO3)",
      "typical_materials": ["SrTiO3", "BaTiO3", "BiFeO3", "KNN"],
      "typical_ksoft": 0.20,
      "typical_Ea_range": [0.3, 0.6]
    },
    "spinel": {
      "description": "Cubic spinel or corundum structure",
      "typical_materials": ["Al2O3", "MgAl2O4"],
      "typical_ksoft": 0.36,
      "typical_Ea_range": [1.0, 1.5]
    },
    "carbide": {
      "description": "Covalent carbide compounds",
      "typical_materials": ["SiC", "WC", "B4C"],
      "typical_ksoft": 0.35,
      "typical_Ea_range": [0.8, 1.5]
    },
    "nitride": {
      "description": "Covalent nitride compounds",
      "typical_materials": ["TiN", "ZrN", "Si3N4"],
      "typical_ksoft": 0.79,
      "typical_Ea_range": [0.05, 1.0]
    },
    "garnet": {
      "description": "Cubic garnet structure",
      "typical_materials": ["LLZO"],
      "typical_ksoft": 0.15,
      "typical_Ea_range": [0.3, 0.5]
    },
    "wurtzite": {
      "description": "Hexagonal wurtzite structure",
      "typical_materials": ["ZnO"],
      "typical_ksoft": 0.25,
      "typical_Ea_range": [0.3, 0.5]
    },
    "metal": {
      "description": "Metallic conductors",
      "typical_materials": ["W", "Ni", "Re", "Al"],
      "typical_ksoft": 0.98,
      "typical_Ea_range": [0.0, 0.1]
    },
    "composite_oxide": {
      "description": "Multi-phase oxide composites",
      "typical_materials": [],
      "typical_ksoft": null,
      "typical_Ea_range": null
    }
  }
}

File: data/materials_project_api.json
{
  "BaTiO3": {
    "mp_id": "mp-5777",
    "epsilon_electronic": null,
    "epsilon_ionic": null,
    "epsilon_total": null,
    "born_charge_cation": null,
    "born_charge_anion": null,
    "band_gap": 2.2929999999999993,
    "formation_energy": -3.492277977666666
  },
  "ZrO2": {
    "mp_id": "mp-2858",
    "epsilon_electronic": null,
    "epsilon_ionic": null,
    "epsilon_total": null,
    "born_charge_cation": null,
    "born_charge_anion": null,
    "band_gap": 3.5322,
    "formation_energy": -3.813617754999999
  },
  "TiO2": {
    "mp_id": "mp-390",
    "epsilon_electronic": null,
    "epsilon_ionic": null,
    "epsilon_total": null,
    "born_charge_cation": null,
    "born_charge_anion": null,
    "band_gap": 2.0586,
    "formation_energy": -3.5080554519444442
  },
  "SiC": {
    "mp_id": "mp-1204356",
    "epsilon_electronic": null,
    "epsilon_ionic": null,
    "epsilon_total": null,
    "born_charge_cation": null,
    "born_charge_anion": null,
    "band_gap": 1.8389000000000002,
    "formation_energy": -0.30594644486842204
  },
  "PbTiO3": {
    "mp_id": "mp-20459",
    "epsilon_electronic": null,
    "epsilon_ionic": null,
    "epsilon_total": null,
    "born_charge_cation": null,
    "born_charge_anion": null,
    "band_gap": 1.812999999999999,
    "formation_energy": -2.7305897856666643
  },
  "W": {
    "mp_id": "mp-91",
    "epsilon_electronic": null,
    "epsilon_ionic": null,
    "epsilon_total": null,
    "born_charge_cation": null,
    "born_charge_anion": null,
    "band_gap": 0.0,
    "formation_energy": 0.0
  },
  "CeO2": {
    "mp_id": "mp-20194",
    "epsilon_electronic": null,
    "epsilon_ionic": null,
    "epsilon_total": null,
    "born_charge_cation": null,
    "born_charge_anion": null,
    "band_gap": 1.8647,
    "formation_energy": -3.9271761966666663
  },
  "MgAl2O4": {
    "mp_id": "mp-3536",
    "epsilon_electronic": null,
    "epsilon_ionic": null,
    "epsilon_total": null,
    "born_charge_cation": null,
    "born_charge_anion": null,
    "band_gap": 5.1095,
    "formation_energy": -3.370001377142852
  },
  "Al2O3": {
    "mp_id": "mp-1143",
    "epsilon_electronic": null,
    "epsilon_ionic": null,
    "epsilon_total": null,
    "born_charge_cation": null,
    "born_charge_anion": null,
    "band_gap": 5.853700000000001,
    "formation_energy": -3.426551008
  },
  "TiN": {
    "mp_id": "mp-492",
    "epsilon_electronic": null,
    "epsilon_ionic": null,
    "epsilon_total": null,
    "born_charge_cation": null,
    "born_charge_anion": null,
    "band_gap": 0.0,
    "formation_energy": -1.9426672827083311
  },
  "Ni": {
    "mp_id": "mp-23",
    "epsilon_electronic": null,
    "epsilon_ionic": null,
    "epsilon_total": null,
    "born_charge_cation": null,
    "born_charge_anion": null,
    "band_gap": 0.0,
    "formation_energy": 0.0
  },
  "SrTiO3": {
    "mp_id": "mp-4651",
    "epsilon_electronic": null,
    "epsilon_ionic": null,
    "epsilon_total": null,
    "born_charge_cation": null,
    "born_charge_anion": null,
    "band_gap": 1.848799999999999,
    "formation_energy": -3.551662291666667
  },
  "SnO2": {
    "mp_id": "mp-856",
    "epsilon_electronic": null,
    "epsilon_ionic": null,
    "epsilon_total": null,
    "born_charge_cation": null,
    "born_charge_anion": null,
    "band_gap": 0.6519,
    "formation_energy": -2.107482005
  }
}
