Repository: ricfulop/Flash-Balance-Solver

# Flash Balance Solver

A Python implementation of the Flash Balance equation from the paper "Lattice resonant amplification in solids and Flash" by Ric Fulop (MIT, 2025).

## Overview

Flash is a distinct state of matter that emerges when an external electrical drive overwhelms intrinsic damping in a solid lattice. This solver implements the Flash Balance equation that predicts the onset conditions for this state across diverse material families.

### The Flash Balance Equation

```
ΔB = ksoft × |ΔG°(T)| - [Wph + Δμchem + nFEr]
```

Flash ignition occurs when **ΔB ≤ 0**

Where:
- **ksoft**: Lattice softening factor (from first-principles β parameter)
- **ΔG°(T)**: Temperature-dependent Gibbs free energy of formation
- **Wph**: Phonon pumping work (non-thermal energy injection)
- **Δμchem**: Chemical potential work (e.g., from atmosphere)
- **nFEr**: Localized electrical work (n=electrons, F=Faraday, E=field, r=localization length)

## v1.2 - Complete Recalibration (January 2026)

### Key Updates
- **121 datapoints** fully calibrated across 17 material families
- **First-principles β derivation**: `β = 6400 × Z*/T_D² + 1.30` for ionic ceramics
- **0% prediction error** for 117/121 ceramic datapoints (analytical calibration)
- **J_crit model** for metals validated (Ni: +2.3% error)
- Complete DOI references for all experimental data

### Calibration Statistics

| Metric | Value |
|--------|-------|
| Total datapoints | 121 |
| Successfully calibrated | 117 (96.7%) |
| r_eff range | 3.3 - 825.6 μm |
| r_eff median | 32.0 μm |
| Prediction error | 0% (analytical) |

## Quick Start

```python
from flash_balance_solver import FlashBalanceSolver, MATERIAL_DATABASE

# Create solver for 8YSZ (Yttria-Stabilized Zirconia)
material = MATERIAL_DATABASE["8YSZ"]
solver = FlashBalanceSolver(material)

# Predict onset temperature at 100 V/cm
E_field = 100 * 100  # Convert V/cm to V/m
T_onset = solver.solve_onset_temperature(E_field)
print(f"Predicted onset: {T_onset:.0f} K ({T_onset-273:.0f} °C)")

# Solve for critical field at 850°C
T = 1123  # K
E_crit = solver.solve_critical_field(T)
print(f"Critical field: {E_crit/100:.0f} V/cm")
```

## First-Principles β Derivation

The ridge parameter β is derived from material properties:

### For Ionic Ceramics
```
β = 6400 × Z*/T_D² + 1.30
```

Where:
- **Z***: Born effective charge (from DFT or literature)
- **T_D**: Debye temperature (K)

### For Other Material Classes
| Class | β Formula | Notes |
|-------|-----------|-------|
| Covalent (SiC, B4C) | 0.30-0.31 | Strong bonds, minimal softening |
| Nitrides | 0.33-0.35 | Mixed ionic-covalent |
| Metals | 0.50 | Frenkel pair nucleation physics |

### k_soft Calculation
```
k_soft = 1 - β × (q*/q_D)² = 1 - 0.533 × β
```

Where q*/q_D ≈ 0.73 is the universal phonon ridge value from Nature Physics (2025).

## Data Files

### Primary Dataset
- **`data/calibrated_dataset_with_doi.csv`** - 121 fully calibrated datapoints with:
  - Material name and family
  - β and k_soft (first-principles)
  - Ea, σ₀, r_eff (calibrated)
  - T_onset, E-field, J_crit
  - DOI references

## Usage Examples

### 1. Predict Flash Onset Temperature

```python
from flash_balance_solver import FlashBalanceSolver, MATERIAL_DATABASE

# For TiO2 at 150 V/cm
solver = FlashBalanceSolver(MATERIAL_DATABASE["TiO2"])
T_onset = solver.solve_onset_temperature(150 * 100)  # V/cm to V/m
print(f"TiO2 onset at 150 V/cm: {T_onset:.0f} K")
```

### 2. Calculate Critical Current Density

```python

# Critical J for SrTiO3 at 550°C
solver = FlashBalanceSolver(MATERIAL_DATABASE["SrTiO3"])
T = 823  # K (550°C)
result = solver.solve_critical_current_density(T)
if result:
    J_crit, E_crit = result
    print(f"Critical J: {J_crit:.2e} A/m²")
    print(f"Critical E: {E_crit/100:.0f} V/cm")
```

### 3. Analyze Flash Balance Components

```python
solver = FlashBalanceSolver(MATERIAL_DATABASE["8YSZ"])
components = solver.get_balance_components(T=1100, E=100*100)

# Estimate for a new fluorite material
result = estimate_E_crit(
    Ea=0.9,           # Activation energy (eV)
    sigma_0=3.4e4,    # Pre-exponential (S/m)
    T=1100,           # Temperature (K)
    family="Fluorite",
    d50_nm=100        # Optional: particle size
)
print(f"E_crit ≈ {result['E_crit']:.0f} V/cm")
print(f"Confidence: {result['confidence']}")
```

# Output: J_crit ≈ 20.5 A/mm² (matches experimental 20 A/mm²)
```

### Material Parameters
- **Ea**: Activation energy for electrical conduction (eV)
- **sigma_0**: Pre-exponential conductivity factor (S/m)
- **beta (β)**: Ridge parameter (from first-principles or calibration)
- **k_soft**: Lattice softening factor = 1 - 0.533β
- **alpha_res**: Resonant coupling efficiency
- **gamma**: Damping exponent for phonon pumping
- **delta_H, delta_S**: Formation enthalpy and entropy (J/mol, J/mol·K)
- **n_electrons**: Electrons transferred per reaction unit
- **r_eff**: Effective localization length (m) - calibrated per material

File: data/flash_activation_length.csv
Material,lambda_flash_um,d50_um,rho_rel,porosity,state,family,Ea_eV,sigma_0_Sm,n_datapoints,DOI
(La0.2Nd0.2Sm0.2Eu0.2Gd0.2)2Zr2O7,0.01,0.5,0.55,0.45,green_compact,pyrochlore,0.5,1.0,1,10.1111/jace.19505
GDC10,0.02,0.2,0.55,0.45,green_compact,oxide,0.8,100.0,1,10.1111/jace.17847
"(La,Ta)-TiO2",0.1,0.1,0.55,0.45,green_compact,oxide,1.5,1000.0,1,10.1007/s10854-024-12518-3
Porous-SiO2,0.35,5.0,0.55,0.45,green_compact,oxide,0.7,1.0,4,10.1016/j.jnoncrysol.2017.09.024
Re,0.5,30.0,0.6,0.4,green_compact,metal,0.28,500.0,1,10.1007/s11661-024-07461-1
MgAl2O4 (High-T),0.51,0.2,0.55,0.45,green_compact,spinel,0.85,200.0,5,10.1016/j.jeurceramsoc.2019.03.005
Ni,1.0,50.0,0.6,0.4,green_compact,metal,0.3,100000.0,1,10.1111/jace.19735
Gd:Sm-Pr-CeO2,1.0,0.2,0.55,0.45,green_compact,oxide,0.6,200.0,1,10.3390/ma12081218
SrTi₁₋ₓFeₓO₃₋δ,1.0,0.5,0.55,0.45,green_compact,perovskite,0.63,3000.0,1,10.1016/j.jeurceramsoc.2016.07.037
Al2O3:TZP,1.01,0.3,0.55,0.45,green_compact,fluorite,0.9,25000.0,3,10.1016/j.jeurceramsoc.2015.02.033
3YSZ,1.245,0.3,0.55,0.45,green_compact,fluorite,1.0,25000.0,6,10.1111/j.1551-2916.2010.04089.x
MgO-doped Al₂O₃,1.5,0.5,0.55,0.45,green_compact,corundum,0.7,200.0,1,10.1016/j.jeurceramsoc.2011.07.004
(ZrO₂)₀.₈(CeO₂)₀.₂,2.0,0.5,0.55,0.45,green_compact,fluorite,0.8,10000.0,1,10.1111/jace.18426
α-Al₂O₃ (flash),2.02,0.5,0.55,0.45,green_compact,corundum,0.8,100.0,5,10.1016/j.jeurceramsoc.2016.03.021
α-Al₂O₃,2.3,0.5,0.55,0.45,green_compact,corundum,0.82,800.0,1,10.1016/j.jeurceramsoc.2016.03.021
SrTiO₃ (undoped),2.78,0.5,0.55,0.45,green_compact,perovskite,0.6,1000.0,6,10.1016/j.scriptamat.2016.03.001
BaTiO3,3.205,0.5,0.55,0.45,green_compact,perovskite,0.8,1000.0,2,10.2109/jcersj2.20181
8YSZ,3.46,0.4,0.55,0.45,green_compact,oxide,0.85,10000.0,6,10.1111/jace.18804
LLZO,3.68,0.5,0.55,0.45,green_compact,garnet,0.45,1000.0,2,10.1007/s11581-024-06046-7
Porcelain Stoneware,3.9,20.0,0.6,0.4,green_compact,glass_ceramic,0.84,1000.0,4,10.1111/jace.15162
LTO (Li4Ti5O12),4.64,0.5,0.55,0.45,green_compact,spinel,0.21,500.0,3,10.1111/jace.18086
SDC (Sm₂O₃-doped CeO₂),5.0,0.2,0.55,0.45,green_compact,oxide,0.5,20000.0,1,10.1016/j.scriptamat.2018.09.014
Irradiated-YSZ,5.0,0.3,0.55,0.45,green_compact,fluorite,0.5,1.0,1,10.1016/j.scriptamat.2019.06.004
α-SiC,5.0,0.5,0.55,0.45,green_compact,carbide,0.9,10000.0,1,10.1016/j.actamat.2022.118362
ZnO,5.0,0.3,0.55,0.45,green_compact,oxide,0.3,1000.0,5,10.1016/j.actamat.2015.04.018
B4C,5.565,1.0,0.55,0.45,green_compact,carbide,1.35,1000.0,4,10.1016/j.ceramint.2024.05.250
NaNbO3,5.75,0.8,0.55,0.45,green_compact,perovskite,0.8,1000.0,4,10.1016/j.matlet.2018.09.167
LLZO-RFS,5.88,0.5,0.55,0.45,green_compact,garnet,0.52,4000.0,3,10.1111/jace.16625
KNN,6.3,1.0,0.55,0.45,green_compact,perovskite,0.5,10.0,7,10.1111/jace.18119
BiFeO3,6.355,0.5,0.55,0.45,green_compact,perovskite,0.65,100.0,4,10.1111/jace.14990
MgAl2O4,7.6,0.2,0.55,0.45,green_compact,spinel,0.7,10.0,3,10.1111/jace.15974
WC,8.96,1.0,0.55,0.45,green_compact,carbide,0.45,800.0,6,10.3390/ma14247655
SiCw/3YSZ (17.5 vol%),10.0,0.3,0.55,0.45,green_compact,composite,0.5,20000.0,1,10.1016/j.jeurceramsoc.2016.02.014
3YSZ-Al₂O₃ (50:50),10.0,0.3,0.55,0.45,green_compact,composite,0.8,10000.0,1,10.1016/j.jeurceramsoc.2014.04.043
TiO₂ (Single Crystal),15.0,1000.0,1.0,0.0,single_crystal,oxide,0.55,100.0,2,10.1111/jace.18798
ZrN,20.0,0.5,0.55,0.45,green_compact,nitride,0.25,20000.0,1,10.1111/jace.19719
GDC,21.4,0.2,0.55,0.45,green_compact,fluorite,0.91,50.0,7,10.1111/jace.17847
Doped-ZnO,23.18,0.3,0.55,0.45,green_compact,wurtzite,0.45,10000.0,3,10.1016/j.actamat.2019.10.009
c-ZrO₂ (Single Crystal),30.0,1000.0,1.0,0.0,single_crystal,fluorite,0.5,100000.0,1,10.1016/j.scriptamat.2016.12.006
SrFe₁₂O₁₉,30.0,0.5,0.55,0.45,green_compact,ferrite,0.37,25000.0,1,10.1016/j.jallcom.2022.166203
Al₂O₃-3YSZ (50:50),30.0,0.3,0.55,0.45,green_compact,oxide_composite,1.0,7000.0,1,10.1111/jace.14178
Doped-TiO2,32.42,0.1,0.55,0.45,green_compact,rutile,0.5,500.0,3,10.1007/s10854-024-12518-3
UO₂,35.0,0.5,0.55,0.45,green_compact,actinide-oxide,0.2,100000.0,3,10.1016/j.jnucmat.2017.06.022
SrTiO3-Fe,44.0,0.5,0.55,0.45,green_compact,perovskite,0.0,1000.0,3,10.1016/j.actamat.2018.12.007
Co2MnO4,44.975,0.5,0.55,0.45,green_compact,spinel,0.1,100.0,2,10.1016/j.jpowsour.2010.10.036
3YSZ-Sinterforging (5 MPa),50.0,0.3,0.65,0.35,green_compact,fluorite,1.0,500000.0,1,10.1016/j.jeurceramsoc.2012.02.030
SnO₂-AC (1 kHz),50.0,0.5,0.55,0.45,green_compact,rutile,0.45,5000.0,1,10.1016/j.jeurceramsoc.2013.09.017
(Nb1/3Ta1/3Ti1/3)N,76.0,0.5,0.55,0.45,green_compact,nitride,0.2,100.0,1,10.1111/jace.17226
W,100.0,20.0,0.6,0.4,green_compact,metal,0.3,100000.0,1,10.1111/jace.19532
MnCo2O4,100.0,0.5,0.55,0.45,green_compact,spinel,0.2,100000.0,3,10.1016/j.jeurceramsoc.2014.02.012
"(Mg,Co,Ni,Cu,Zn)1-xLixO",500.0,50.0,0.6,0.4,green_compact,high_entropy_oxide,0.3,10000.0,3,10.3390/ma15113836

File: data/removed_datapoints.csv
#,Material,Family,Ea(eV),sigma_0(S/m),r_eff(um),T_start(K),T_onset(K),E(V/cm),J_crit(A/mm²),J_calc(mA/mm²),J_limit(mA/mm²),T_pred(K),Error%,DOI,d50_nm,green_density_pct,heating_rate_Cmin,Tm_K,Eg_eV,Ef_eV,T_Tm
3,"(Mg,Co,Ni,Cu,Zn)1-xLixO",high_entropy_oxide,0.3,10000.0,999989.6527711832,298,298,625.0,,5.27,50.0,250.0,,10.3390/ma15113836,,,,1728,0.0,1.4,0.1724537037037037
4,"(Mg,Co,Ni,Cu,Zn)1-xLixO",high_entropy_oxide,0.3,10000.0,365.0162768554297,298,298,278.0,,2.35,50.0,250.0,,10.3390/ma15113836,,,,1728,0.0,1.4,0.1724537037037037
5,"(Mg,Co,Ni,Cu,Zn)1-xLixO",high_entropy_oxide,0.3,10000.0,365.0162768554297,298,298,50.0,,0.42,50.0,250.0,,10.3390/ma15113836,,,,1728,0.0,1.4,0.1724537037037037
45,TiO₂ (Single Crystal),oxide,0.55,100.0,365.0162768554297,300,300,450.0,,,20.0,250.0,,10.1111/jace.18798,900.0,,,2500,3.0,4.0,0.12
46,TiO₂ (Single Crystal),oxide,0.55,100.0,365.0162768554297,300,300,500.0,,,20.0,250.0,,10.1111/jace.18798,900.0,,,2500,3.0,4.0,0.12
47,UO₂,actinide-oxide,0.2,100000.0,365.0162768554297,300,300,187.0,,816.32,50.0,250.0,,10.1016/j.jnucmat.2017.06.022,,55.0,,2500,3.0,4.0,0.12
39,SrTiO3-Fe,perovskite,0.0,1000.0,999989.6527711832,1371,1371,140.0,,,50.0,250.0,,10.1016/j.actamat.2018.12.007,20.0,87.6,,2353,3.2,6.0,0.5826604334891627
40,SrTiO3-Fe,perovskite,0.0,1000.0,999989.6527711832,1251,1251,140.0,,,50.0,250.0,,10.1016/j.actamat.2018.12.007,20.0,87.6,,2353,3.2,6.0,0.5316617084572886
41,SrTiO3-Fe,perovskite,0.0,1000.0,999989.6527711832,1127,1127,140.0,,,50.0,250.0,,10.1016/j.actamat.2018.12.007,20.0,87.6,,2353,3.2,6.0,0.4789630259243519
33,Porous-SiO2,oxide,0.7,1.0,999989.6527711832,873,873,3000.0,,0.03,60.0,250.0,,10.1016/j.jnoncrysol.2017.09.024,100.0,,,1986,9.0,7.0,0.4395770392749245
133,Porous-SiO2,glass,0.9,1000.0,999989.6527711832,873,873,3000.0,,1.9,60.0,250.0,,10.1016/j.jnoncrysol.2017.09.024,100.0,,,1986,9.0,7.0,0.4395770392749245
134,Porous-SiO2,glass,0.9,1000.0,999989.6527711832,973,973,2500.0,,5.43,60.0,250.0,,10.1016/j.jnoncrysol.2017.09.024,100.0,,,1986,9.0,7.0,0.4899295065458207
135,Porous-SiO2,glass,0.3,1.0,999989.6527711832,923,923,2750.0,,6.32,60.0,250.0,,10.1016/j.jnoncrysol.2017.09.024,100.0,,,1986,9.0,7.0,0.4647532729103726
15,Irradiated-YSZ,fluorite,0.5,1.0,999989.6527711832,1133,1133,150.0,,0.09,40.0,250.0,,10.1016/j.scriptamat.2019.06.004,,,,2988,5.0,5.5,0.3791834002677376

File: data/special_cases_need_review.csv
#,Material,Family,Ea(eV),sigma_0(S/m),r_eff(um),T_start(K),T_onset(K),E(V/cm),J_crit(A/mm²),J_calc(mA/mm²),J_limit(mA/mm²),T_pred(K),Error%,DOI,d50_nm,green_density_pct,heating_rate_Cmin,Tm_K,Eg_eV,Ef_eV,T_Tm
2,(La0.2Nd0.2Sm0.2Eu0.2Gd0.2)2Zr2O7,pyrochlore,0.5,1.0,999989.6527711832,1323,1323,150.0,,0.19,50.0,250.0,,10.1111/jace.19505,684.0,,,2500,3.0,4.0,0.5292
3,"(Mg,Co,Ni,Cu,Zn)1-xLixO",high_entropy_oxide,0.3,10000.0,999989.6527711832,298,298,625.0,,5.27,50.0,250.0,,10.3390/ma15113836,,,,1728,0.0,1.4,0.1724537037037037
4,"(Mg,Co,Ni,Cu,Zn)1-xLixO",high_entropy_oxide,0.3,10000.0,365.0162768554297,298,298,278.0,,2.35,50.0,250.0,,10.3390/ma15113836,,,,1728,0.0,1.4,0.1724537037037037
5,"(Mg,Co,Ni,Cu,Zn)1-xLixO",high_entropy_oxide,0.3,10000.0,365.0162768554297,298,298,50.0,,0.42,50.0,250.0,,10.3390/ma15113836,,,,1728,0.0,1.4,0.1724537037037037
6,(Nb1/3Ta1/3Ti1/3)N,nitride,0.2,100.0,999989.6527711832,1123,1123,32.0,,40.51,100.0,250.0,,10.1111/jace.17226,10000.0,,,2500,3.0,4.0,0.4492
14,Gd:Sm-Pr-CeO2,oxide,0.6,200.0,365.0162768554297,998,998,50.0,,0.93,80.0,250.0,,10.3390/ma12081218,10000.0,,,2673,3.2,1.5,0.3733632622521511
15,Irradiated-YSZ,fluorite,0.5,1.0,999989.6527711832,1133,1133,150.0,,0.09,40.0,250.0,,10.1016/j.scriptamat.2019.06.004,,,,2988,5.0,5.5,0.3791834002677376
16,KNN,perovskite,0.5,10.0,365.0162768554297,1173,1173,50.0,,0.36,50.0,250.0,,10.1111/jace.18119,5000.0,94.0,,1413,3.5,4.0,0.8301486199575372
17,MgAl2O4,spinel,0.7,10.0,999989.6527711832,1423,1423,100.0,,0.33,60.0,250.0,,10.1111/jace.15974,25.0,,10.0,2408,7.8,6.0,0.5909468438538206
21,MnCo2O4,spinel,0.2,100000.0,7203.63719762106,423,423,10.0,,414.03,100.0,250.0,,10.1016/j.jeurceramsoc.2014.02.012,30.0,67.0,,1673,1.5,2.0,0.2528392109982068
22,MnCo2O4,spinel,0.2,100000.0,7505.757601496681,523,523,5.0,,591.07,100.0,250.0,,10.1016/j.jeurceramsoc.2014.02.012,30.0,67.0,,1673,1.5,2.0,0.3126120741183503
23,MnCo2O4,spinel,0.2,100000.0,7505.757601496681,623,623,2.0,,482.02,100.0,250.0,,10.1016/j.jeurceramsoc.2014.02.012,30.0,67.0,,1673,1.5,2.0,0.3723849372384937
33,Porous-SiO2,oxide,0.7,1.0,999989.6527711832,873,873,3000.0,,0.03,60.0,250.0,,10.1016/j.jnoncrysol.2017.09.024,100.0,,,1986,9.0,7.0,0.4395770392749245
39,SrTiO3-Fe,perovskite,0.0,1000.0,999989.6527711832,1371,1371,140.0,,,50.0,250.0,,10.1016/j.actamat.2018.12.007,20.0,87.6,,2353,3.2,6.0,0.5826604334891627
40,SrTiO3-Fe,perovskite,0.0,1000.0,999989.6527711832,1251,1251,140.0,,,50.0,250.0,,10.1016/j.actamat.2018.12.007,20.0,87.6,,2353,3.2,6.0,0.5316617084572886
41,SrTiO3-Fe,perovskite,0.0,1000.0,999989.6527711832,1127,1127,140.0,,,50.0,250.0,,10.1016/j.actamat.2018.12.007,20.0,87.6,,2353,3.2,6.0,0.4789630259243519
45,TiO₂ (Single Crystal),oxide,0.55,100.0,365.0162768554297,300,300,450.0,,,20.0,250.0,,10.1111/jace.18798,900.0,,,2500,3.0,4.0,0.12
46,TiO₂ (Single Crystal),oxide,0.55,100.0,365.0162768554297,300,300,500.0,,,20.0,250.0,,10.1111/jace.18798,900.0,,,2500,3.0,4.0,0.12
47,UO₂,actinide-oxide,0.2,100000.0,365.0162768554297,300,300,187.0,,816.32,50.0,250.0,,10.1016/j.jnucmat.2017.06.022,,55.0,,2500,3.0,4.0,0.12
48,UO₂,actinide-oxide,0.2,100000.0,365.0162768554297,402,402,125.0,,3885.62,50.0,250.0,,10.1016/j.jnucmat.2017.06.022,,55.0,,2500,3.0,4.0,0.1608
62,B4C,carbide,1.35,1000.0,999989.6527711832,1473,1473,40.0,,0.1,60.0,250.0,,10.1016/j.ceramint.2024.05.250,1120.0,50.0,,2763,2.5,3.0,0.5331161780673181
70,GDC,fluorite,0.91,50.0,365.0162768554297,973,973,100.0,,0.01,60.0,250.0,,10.1111/jace.17847,130.0,,,2673,3.2,1.5,0.3640104751215862
73,BaTiO3,perovskite,0.6,10.0,999989.6527711832,1273,1273,50.0,,0.21,60.0,250.0,,10.2109/jcersj2.20181,10.0,,,1898,3.2,5.5,0.6707060063224447
122,GDC,fluorite,0.91,250.0,365.0162768554297,1023,1023,75.0,,0.06,60.0,250.0,,10.1111/jace.17847,130.0,,,2673,3.2,1.5,0.382716049382716
133,Porous-SiO2,glass,0.9,1000.0,999989.6527711832,873,873,3000.0,,1.9,60.0,250.0,,10.1016/j.jnoncrysol.2017.09.024,100.0,,,1986,9.0,7.0,0.4395770392749245
134,Porous-SiO2,glass,0.9,1000.0,999989.6527711832,973,973,2500.0,,5.43,60.0,250.0,,10.1016/j.jnoncrysol.2017.09.024,100.0,,,1986,9.0,7.0,0.4899295065458207
135,Porous-SiO2,glass,0.3,1.0,999989.6527711832,923,923,2750.0,,6.32,60.0,250.0,,10.1016/j.jnoncrysol.2017.09.024,100.0,,,1986,9.0,7.0,0.4647532729103726
