Repository: ricfulop/Flash-Balance-Solver

# Flash Balance Solver

A Python implementation of the Flash Balance equation from the paper "Lattice resonant amplification in solids and Flash" by Ric Fulop (MIT, 2025).

## Overview

Flash is a distinct state of matter that emerges when an external electrical drive overwhelms intrinsic damping in a solid lattice. This solver implements the Flash Balance equation that predicts the onset conditions for this state across diverse material families.

### The Flash Balance Equation

```
ΔB = ksoft × |ΔG°(T)| - [Wph + Δμchem + nFEr]
```

Flash ignition occurs when **ΔB ≤ 0**

Where:
- **ksoft**: Lattice softening factor (from first-principles β parameter)
- **ΔG°(T)**: Temperature-dependent Gibbs free energy of formation
- **Wph**: Phonon pumping work (non-thermal energy injection)
- **Δμchem**: Chemical potential work (e.g., from atmosphere)
- **nFEr**: Localized electrical work (n=electrons, F=Faraday, E=field, r=localization length)

## v1.2 - Complete Recalibration (January 2026)

### Key Updates
- **121 datapoints** fully calibrated across 17 material families
- **First-principles β derivation**: `β = 6400 × Z*/T_D² + 1.30` for ionic ceramics
- **0% prediction error** for 117/121 ceramic datapoints (analytical calibration)
- **J_crit model** for metals validated (Ni: +2.3% error)
- Complete DOI references for all experimental data

### Calibration Statistics

| Metric | Value |
|--------|-------|
| Total datapoints | 121 |
| Successfully calibrated | 117 (96.7%) |
| r_eff range | 3.3 - 825.6 μm |
| r_eff median | 32.0 μm |
| Prediction error | 0% (analytical) |

## Quick Start

```python
from flash_balance_solver import FlashBalanceSolver, MATERIAL_DATABASE

# Create solver for 8YSZ (Yttria-Stabilized Zirconia)
material = MATERIAL_DATABASE["8YSZ"]
solver = FlashBalanceSolver(material)

# Predict onset temperature at 100 V/cm
E_field = 100 * 100  # Convert V/cm to V/m
T_onset = solver.solve_onset_temperature(E_field)
print(f"Predicted onset: {T_onset:.0f} K ({T_onset-273:.0f} °C)")

# Solve for critical field at 850°C
T = 1123  # K
E_crit = solver.solve_critical_field(T)
print(f"Critical field: {E_crit/100:.0f} V/cm")
```

## First-Principles β Derivation

The ridge parameter β is derived from material properties:

### For Ionic Ceramics
```
β = 6400 × Z*/T_D² + 1.30
```

Where:
- **Z***: Born effective charge (from DFT or literature)
- **T_D**: Debye temperature (K)

### For Other Material Classes
| Class | β Formula | Notes |
|-------|-----------|-------|
| Covalent (SiC, B4C) | 0.30-0.31 | Strong bonds, minimal softening |
| Nitrides | 0.33-0.35 | Mixed ionic-covalent |
| Metals | 0.50 | Frenkel pair nucleation physics |

### k_soft Calculation
```
k_soft = 1 - β × (q*/q_D)² = 1 - 0.533 × β
```

Where q*/q_D ≈ 0.73 is the universal phonon ridge value from Nature Physics (2025).

## Data Files

### Primary Dataset
- **`data/calibrated_dataset_with_doi.csv`** - 121 fully calibrated datapoints with:
  - Material name and family
  - β and k_soft (first-principles)
  - Ea, σ₀, r_eff (calibrated)
  - T_onset, E-field, J_crit
  - DOI references

## Usage Examples

### 1. Predict Flash Onset Temperature

```python
from flash_balance_solver import FlashBalanceSolver, MATERIAL_DATABASE

# For TiO2 at 150 V/cm
solver = FlashBalanceSolver(MATERIAL_DATABASE["TiO2"])
T_onset = solver.solve_onset_temperature(150 * 100)  # V/cm to V/m
print(f"TiO2 onset at 150 V/cm: {T_onset:.0f} K")
```

### 2. Calculate Critical Current Density

```python

# Critical J for SrTiO3 at 550°C
solver = FlashBalanceSolver(MATERIAL_DATABASE["SrTiO3"])
T = 823  # K (550°C)
result = solver.solve_critical_current_density(T)
if result:
    J_crit, E_crit = result
    print(f"Critical J: {J_crit:.2e} A/m²")
    print(f"Critical E: {E_crit/100:.0f} V/cm")
```

### 3. Analyze Flash Balance Components

```python
solver = FlashBalanceSolver(MATERIAL_DATABASE["8YSZ"])
components = solver.get_balance_components(T=1100, E=100*100)

# Estimate for a new fluorite material
result = estimate_E_crit(
    Ea=0.9,           # Activation energy (eV)
    sigma_0=3.4e4,    # Pre-exponential (S/m)
    T=1100,           # Temperature (K)
    family="Fluorite",
    d50_nm=100        # Optional: particle size
)
print(f"E_crit ≈ {result['E_crit']:.0f} V/cm")
print(f"Confidence: {result['confidence']}")
```

# Output: J_crit ≈ 20.5 A/mm² (matches experimental 20 A/mm²)
```

### Material Parameters
- **Ea**: Activation energy for electrical conduction (eV)
- **sigma_0**: Pre-exponential conductivity factor (S/m)
- **beta (β)**: Ridge parameter (from first-principles or calibration)
- **k_soft**: Lattice softening factor = 1 - 0.533β
- **alpha_res**: Resonant coupling efficiency
- **gamma**: Damping exponent for phonon pumping
- **delta_H, delta_S**: Formation enthalpy and entropy (J/mol, J/mol·K)
- **n_electrons**: Electrons transferred per reaction unit
- **r_eff**: Effective localization length (m) - calibrated per material

File: data/material_extraction.csv
extraction_id,filename,doi,figure_table_ref,page_num,material_name,material_formula,material_family,is_composite,constituents,composition,grain_size_um,green_density_percent,final_density_percent,atmosphere,heating_rate_Cmin,sample_geometry,T_onset_K,T_onset_C,T_onset_source,T_onset_confidence,E_field_Vcm,E_field_source,E_field_confidence,J_crit_Acm2,J_crit_source,J_crit_confidence,power_density_Wcm3,Ea_eV,Ea_source,Ea_R2_fit,Ea_confidence,sigma_0_Sm,sigma_0_source,sigma_0_confidence,sigma_at_onset_Sm,delta_H_Jmol,delta_H_source,delta_S_JmolK,delta_S_source,n_electrons,condition_type,completeness_score,data_quality_notes,graphs_digitized,digitized_folder,ready_for_solver
BiFeO3_001,BiFeO3 Raj.pdf,10.1111/jace.14990,Fig 2,3,BiFeO3,BiFeO3,perovskite,FALSE,,,0.2,55,95,air,10,pellet,923,650,text,H,100,text,H,15,Fig 2,M,,0.45,digitized_fig3,0.995,M,1200,digitized_fig3,M,,,-950000,NIST,-185,NIST,4,at_onset,85,Good data quality,,data/digitized/BiFeO3_Raj,TRUE
BiFeO3_002,BiFeO3 Raj.pdf,10.1111/jace.14990,Fig 2,3,BiFeO3,BiFeO3,perovskite,FALSE,,,0.2,55,95,air,10,pellet,873,600,text,H,150,text,H,22,Fig 2,M,,0.45,digitized_fig3,0.995,M,1200,digitized_fig3,M,,,-950000,NIST,-185,NIST,4,at_onset,85,Higher field data point,,data/digitized/BiFeO3_Raj,TRUE
LLZO_001,LLZO Raj.pdf,,Fig 3,4,LLZO,Li7La3Zr2O12,garnet,FALSE,,,0.5,50,92,Ar,5,pellet,673,400,text,H,50,text,H,8,Fig 3,M,,0.32,digitized_fig4,0.988,M,5000,digitized_fig4,M,,,-1850000,NIST,-220,NIST,4,at_onset,80,Low onset due to ionic conductor,,data/digitized/LLZO_Raj,TRUE
BaTiO3_001,BaTiO3 Yamamoto.pdf,,Table 1,5,BaTiO3,BaTiO3,perovskite,FALSE,,,0.8,52,97,air,10,pellet,923,650,Table 1,H,100,Table 1,H,18,Table 1,H,,0.48,text,0.99,H,800,text,H,,,-1660000,NIST,-192,NIST,4,at_onset,90,Excellent data,,data/digitized/BaTiO3_Yamamoto,TRUE
BaTiO3_002,BaTiO3 Yamamoto.pdf,,Table 1,5,BaTiO3,BaTiO3,perovskite,FALSE,,,0.8,52,97,air,10,pellet,873,600,Table 1,H,150,Table 1,H,25,Table 1,H,,0.48,text,0.99,H,800,text,H,,,-1660000,NIST,-192,NIST,4,at_onset,90,Higher field,,data/digitized/BaTiO3_Yamamoto,TRUE
3YSZ_001,3YSZ Janssen.pdf,10.1016/j.jeurceramsoc.2017.02.044,Fig 4,6,3YSZ,Zr0.94Y0.06O1.97,fluorite,FALSE,,,0.3,55,98,air,10,dog-bone,1173,900,Fig 4,M,100,text,H,12,Fig 4,M,,0.98,digitized_fig5,0.997,H,25000,digitized_fig5,H,,,-1085000,NIST,-178,NIST,4,at_onset,88,Standard flash sintering,,data/digitized/3YSZ_Janssen,TRUE
3YSZ_002,3YSZ Janssen.pdf,10.1016/j.jeurceramsoc.2017.02.044,Fig 4,6,3YSZ,Zr0.94Y0.06O1.97,fluorite,FALSE,,,0.3,55,98,air,10,dog-bone,1123,850,Fig 4,M,150,text,H,18,Fig 4,M,,0.98,digitized_fig5,0.997,H,25000,digitized_fig5,H,,,-1085000,NIST,-178,NIST,4,at_onset,88,Higher field onset,,data/digitized/3YSZ_Janssen,TRUE
WC_001,WC Sglavo.pdf,,Fig 2,4,WC,WC,carbide,FALSE,,,1.0,60,95,Ar,20,pellet,1473,1200,text,H,80,text,H,35,estimated,L,,0.85,estimated,0.95,L,8000,estimated,L,,,-40000,NIST,-10,NIST,4,at_onset,65,Carbide flash sintering,,data/digitized/WC_Sglavo,TRUE
MgAl2O4_001,MgAl2O4 Yoshida.pdf,,Table 2,7,MgAl2O4,MgAl2O4,spinel,FALSE,,,0.5,52,96,air,10,pellet,1323,1050,Table 2,H,150,Table 2,H,20,Table 2,H,,1.15,text,0.99,H,50000,text,H,,,-2300000,NIST,-145,NIST,4,at_onset,85,Spinel flash,,data/digitized/MgAl2O4_Yoshida,TRUE
ZnO_001,ZnO Wang.pdf,,Fig 3,5,ZnO,ZnO,wurtzite,FALSE,,,0.4,50,94,air,10,pellet,873,600,Fig 3,M,80,text,H,10,Fig 3,M,,0.35,digitized,0.98,M,2000,digitized,M,,,-350000,NIST,-44,NIST,4,at_onset,78,ZnO flash sintering,,data/digitized/ZnO_Wang,TRUE
TiO2_001,TiO2 Yadav.pdf,,Fig 4,6,TiO2,TiO2,rutile,FALSE,,,0.3,48,95,air,10,pellet,973,700,Fig 4,M,120,text,H,14,Fig 4,M,,0.52,digitized,0.99,M,1500,digitized,M,,,-944000,NIST,-186,NIST,4,at_onset,82,Rutile TiO2,,data/digitized/TiO2_Yadav,TRUE
Al2O3_ZrO2_001,Al2O3-Y3Al5O12-ZrO2 An.pdf,,Table 1,4,Al2O3-ZrO2,Al2O3-ZrO2,composite_oxide,TRUE,"Al2O3,ZrO2",50vol% each,0.6,55,97,air,10,pellet,1323,1050,Table 1,H,200,Table 1,H,25,Table 1,H,,1.0,estimated,0.95,M,30000,estimated,M,,,-1400000,estimated,-175,estimated,4,at_onset,70,Composite material,,data/digitized/Al2O3_ZrO2_An,TRUE

File: data/stage3_conductivity_data.csv
# Stage 3 / Steady-State Conductivity Data Extracted from Flash Sintering Papers
# This data captures conductivity DURING flash (Stage III) - not just at onset
# 
# Source Papers:
# 1. Raj 2012 (Joule Heating) - 8YSZ steady-state under current control
# 2. Jha & Raj 2014 (TiO2) - Post-flash steady-state conductivity
# 3. Gaur & Sglavo 2014 (MnCo2O4) - Specimen temperatures during flash
#
Material,Family,DOI,T_furnace_K,T_specimen_K,E_onset_Vcm,E_stage3_Vcm,J_limit_mAmm2,sigma_onset_Sm,sigma_stage3_Sm,rho_stage3_Ohmcm,P_stage3_mWmm3,Ea_stage3_eV,Notes
# ============================================================================
# 8YSZ - Raj 2012 (Joule Heating) Table 1 - Dense sample under current control
# These are EXACT measurements during Stage III steady-state
# ============================================================================
8YSZ,fluorite,10.1016/j.jeurceramsoc.2012.02.030,1148,1497,100,8.8,19,,21.2,4.71,16.7,0.46,Table 1 - T measured by thermal expansion
8YSZ,fluorite,10.1016/j.jeurceramsoc.2012.02.030,1148,1547,100,13.6,36,,26.3,3.80,49.0,0.46,Table 1 - T measured by thermal expansion
8YSZ,fluorite,10.1016/j.jeurceramsoc.2012.02.030,1148,1614,100,17.4,54,,30.8,3.25,93.96,0.46,Table 1 - T measured by thermal expansion
8YSZ,fluorite,10.1016/j.jeurceramsoc.2012.02.030,1148,1683,100,20.4,72,,35.1,2.85,146.9,0.46,Table 1 - T measured by thermal expansion
8YSZ,fluorite,10.1016/j.jeurceramsoc.2012.02.030,1148,1749,100,22.6,89,,39.2,2.55,201.1,0.46,Table 1 - T measured by thermal expansion
8YSZ,fluorite,10.1016/j.jeurceramsoc.2012.02.030,1148,1822,100,24.2,105,,43.3,2.31,254.1,0.46,Table 1 - T measured by thermal expansion
8YSZ,fluorite,10.1016/j.jeurceramsoc.2012.02.030,1148,1862,100,25.1,120,,47.6,2.10,301.2,0.46,Table 1 - T measured by thermal expansion
8YSZ,fluorite,10.1016/j.jeurceramsoc.2012.02.030,1148,1923,100,26.4,137,,51.8,1.93,361.7,0.46,Table 1 - T measured by thermal expansion
# ============================================================================
# 3YSZ Sinterforging - Raj 2012 - Figure 3 steady-state
# ============================================================================
3YSZ,fluorite,10.1016/j.jeurceramsoc.2012.02.030,1148,1398,100,,40,,,,,Pyrometer T - steady state 125 mW/mm3
# ============================================================================
# TiO2 - Jha & Raj 2014 Table I - Post-flash steady state under current control
# E_stage3 is the measured field AFTER switching to current control
# ============================================================================
TiO2,rutile,10.1111/jace.12682,1350,1394,50,47,12,,3.3,,56,0.59,Post-flash under 12 mA/mm2 current limit
TiO2,rutile,10.1111/jace.12682,1273,1333,75,45,12,,2.6,,54,0.59,Post-flash under 12 mA/mm2 current limit
TiO2,rutile,10.1111/jace.12682,1203,1288,100,59,12,,1.9,,71,0.59,Post-flash under 12 mA/mm2 current limit
TiO2,rutile,10.1111/jace.12682,1113,1241,150,60,12,,2.1,,72,0.59,Post-flash under 12 mA/mm2 current limit
TiO2,rutile,10.1111/jace.12682,1053,1257,250,87,12,,1.5,,104,0.59,Post-flash under 12 mA/mm2 current limit
TiO2,rutile,10.1111/jace.12682,973,1169,500,100,12,,1.2,,120,0.59,Post-flash under 12 mA/mm2 current limit
TiO2,rutile,10.1111/jace.12682,913,1190,1000,105,12,,1.1,,126,0.59,Post-flash under 12 mA/mm2 current limit
# ============================================================================
# GDC (Gd-doped CeO2) - Mishra et al. 2021 (J Am Ceram Soc) - Processing map for GDC
# J_limit = 200 mA/mm2, E_stage3 = 90 V/cm, T_specimen from BBR and pyrometer ~1400C
# Ea_grain = 0.66-0.68 eV from impedance spectroscopy (Table 1)
# sigma = J/E = 200/90 = 2.22 mA/(mm2·V/cm) = 22.2 S/m
# ============================================================================
GDC,fluorite,10.1111/jace.17847,953,1673,90,90,200,,22.2,,,0.67,Isothermal flash - T_s from BBR/pyrometer - σ from J/E

# ============================================================================
# MnCo2O4 - Gaur & Sglavo 2014 Table 1 - Direct pyrometer specimen temperature
# Conductivity calculated from steady-state I-V curves (Fig 6b) ~27.5 S/cm at 1000C
# Ea from Arrhenius fit of conductivity data (Fig 5): ~0.33 eV (small polaron hopping)
# J values given in A/mm2 = 1000 mA/mm2
# ============================================================================
MnCo2O4,spinel,10.1016/j.jeurceramsoc.2014.02.012,523,1198,7.5,,1250,,2200,,960,0.33,Table 1 - pyrometer T - σ from Fig 6b extrapolated
MnCo2O4,spinel,10.1016/j.jeurceramsoc.2014.02.012,483,1248,10.0,,1400,,2500,,1445,0.33,Table 1 - pyrometer T - σ from Fig 6b
MnCo2O4,spinel,10.1016/j.jeurceramsoc.2014.02.012,443,1323,12.5,,1400,,2750,,1800,0.33,Table 1 - pyrometer T
MnCo2O4,spinel,10.1016/j.jeurceramsoc.2014.02.012,418,1373,15.0,,1400,,2900,,2160,0.33,Table 1 - pyrometer T
MnCo2O4,spinel,10.1016/j.jeurceramsoc.2014.02.012,393,1433,17.5,,1400,,3100,,2475,0.33,Table 1 - pyrometer T
MnCo2O4,spinel,10.1016/j.jeurceramsoc.2014.02.012,393,1593,17.5,,1600,,3600,,2830,0.33,Table 1 - pyrometer T - high J
# ============================================================================
# 3YSZ - Francis & Raj 2013 (Isothermal) Table I - Steady state under current control
# T_specimen from blackbody radiation model, furnace at 900C, E_o=100 V/cm
# Gage length = 20 mm, so E_stage3 = V(t)/2 cm, sigma = J/E
# ============================================================================
3YSZ,fluorite,10.1111/jace.12472,1173,1223,100,31.0,20,,6.5,15.4,62,0.46,Table I - J_max=20 mA/mm2
3YSZ,fluorite,10.1111/jace.12472,1173,1348,100,32.5,40,,12.3,8.1,130,0.46,Table I - J_max=40 mA/mm2
3YSZ,fluorite,10.1111/jace.12472,1173,1373,100,34.0,60,,17.6,5.7,204,0.46,Table I - J_max=60 mA/mm2
3YSZ,fluorite,10.1111/jace.12472,1173,1623,100,36.0,80,,22.2,4.5,280,0.46,Table I - J_max=80 mA/mm2
3YSZ,fluorite,10.1111/jace.12472,1173,1753,100,44.0,100,,22.7,4.4,440,0.46,Table I - J_max=100 mA/mm2
3YSZ,fluorite,10.1111/jace.12472,1173,1873,100,46.0,120,,26.1,3.8,552,0.46,Table I - J_max=120 mA/mm2
# ============================================================================
# W - Bamidele et al. 2024 - Current rate flash sintering
# Sintering at ~1000C regardless of current rate
# ============================================================================
W,metal,10.1111/jace.19532,1073,1273,,,20000,,,,,Stage III - furnace ON 800C
W,metal,10.1111/jace.19532,298,1273,,,20000,,,,,Stage III - furnace OFF (no furnace)
# ============================================================================
# Ni - Bamidele et al. 2024 - Current rate flash sintering
# Sintering at ~1000C with ~20 A/mm2
# ============================================================================
Ni,metal,10.1111/jace.19735,298,1173,,,20000,,,,,Stage III - no furnace
# ============================================================================
# TCP (β-Tricalcium Phosphate) - Frasnelli & Sglavo 2018 (J Eur Ceram Soc)
# Resistivity parameters: ρ₀ = 0.0013 Ωm → σ₀ = 769 S/m
# Ea = 82 kJ/mol = 0.85 eV from Arrhenius fit
# T_specimen estimated from BBR model at Stage III: ~1500-1700K
# σ calculated from σ = σ₀ exp(-Ea/kT) at T_specimen
# ============================================================================
TCP,phosphate,10.1016/j.jeurceramsoc.2017.08.004,1243,1500,1000,,100,,1.05,,,0.85,Estimated from Arrhenius params - σ₀=769 S/m
TCP,phosphate,10.1016/j.jeurceramsoc.2017.08.004,1133,1400,1200,,100,,0.58,,,0.85,Estimated from Arrhenius params - σ₀=769 S/m
TCP,phosphate,10.1016/j.jeurceramsoc.2017.08.004,1033,1600,900,,100,,1.75,,,0.85,Estimated from Arrhenius params - σ₀=769 S/m
# ============================================================================
# CCTO (CaCu3Ti4O12) - Jesus et al. 2016 (J Alloys Compd)
# Internal Barrier Layer Capacitor (IBLC) structure
# Ea = 1.0-1.3 eV from grain-boundary limited conduction (use 1.15 eV avg)
# J = 75 mA/mm², T_pyro from Table 1
# σ estimated from J/E_onset (lower bound since E drops in Stage III)
# Note: Different mechanism (IBLC) - use with caution
# ============================================================================
CCTO,perovskite,10.1016/j.jallcom.2016.05.002,1268,1393,15,,75,,50.0,,,1.15,Table 1 T_pyro=1120C - J/E_onset estimate
CCTO,perovskite,10.1016/j.jallcom.2016.05.002,1248,1386,20,,75,,37.5,,,1.15,Table 1 T_pyro=1113C - J/E_onset estimate
CCTO,perovskite,10.1016/j.jallcom.2016.05.002,1191,1363,30,,75,,25.0,,,1.15,Table 1 T_pyro=1090C - J/E_onset estimate
CCTO,perovskite,10.1016/j.jallcom.2016.05.002,1133,1326,40,,75,,18.75,,,1.15,Table 1 T_pyro=1053C - J/E_onset estimate
CCTO,perovskite,10.1016/j.jallcom.2016.05.002,1073,1309,50,,75,,15.0,,,1.15,Table 1 T_pyro=1036C - J/E_onset estimate
CCTO,perovskite,10.1016/j.jallcom.2016.05.002,1023,1317,60,,75,,12.5,,,1.15,Table 1 T_pyro=1044C - J/E_onset estimate
